Repository: MK8J/semiconductorDefects

# Semiconductor Defects

This is an attempt at creating a collection of defect parameters of
semiconductors in plain text. The idea is that such a plain text file
should reduce allow for everyone to be able to access the information
for now and into the future.

The information currently stored in the repository is currently limited
to Shockley Read Hall parameterization, which allow calculation of how
electron and holes electronically interact with the defect.

## Shockley Read Hall parameterization

The Shockley Read Hall parameterisation assumes that there is a level
within the forbidden region in a semiconductor’s through which electrons
and holes can pass. A schematic of such a defect is shown in Figure
[1](#fig:SRH).
Here E<sub>c</sub> is the condition band edge, E<sub>v</sub> is the
valance bade edge, E<sub>i</sub> is the intrinsic level of the
semiconductor, E<sub>d</sub> is the energy level of the defect, G is the
generation of free carriers, k is Boltzmann constant, and T is the
temperature. The remaining terms are specific for electrons and holes as
depicted by their subscripts being e and h, respectively. These
remaining terms are: c is a capture rate of particles, e is an emission
rate of particles, σ is the capture cross section, n is the number of
free particles (electrons in the conduction band or holes in the valance
band), N<sub>d</sub> is the number of defects filled with a spectific
particle](./images/Defect.png)

The Shockley Read Hall parameterization of a defect has three values,
all of which should be assumed to be temperature dependent:

  - E<sub>d</sub>: The energy level of the defect. We capture this value
    as reported in literature. This is usually reported as a distance to
    another energy level, i.e. E<sub>c</sub>, E<sub>v</sub>, or
    E<sub>i</sub>.
  - σ<sub>e</sub>: The capture cross section for electrons
  - σ<sub>h</sub>: The capture cross section for holes

A 4th value that is recorded as a SRH parameter is k. k is
σ<sub>e</sub>/σ<sub>h</sub>. This is recorded as lifetime spectroscopy
usually provides a measure of k rather than absolute capture cross
sections.

TODO: ‘k’ is obviously poor notation, but it is currently the standard
notation. This should be improved both here and in literature.

### “.srh” file continence

The contents of the finial file, and naming convention is now described.
There are all optional inputs. To have an entry the minimum is the
params section.

The text file is written with a
[yaml](https://en.wikipedia.org/wiki/YAML) syntax. This makes it both
easy for a human and computer to read\! An example is found in
W\_s\_s.srh:

    Graff1995_1:
      title: Metal impurities in silicon-device fabrication
      DOI: 10.1007/978-3-642-97593-6
      measurement_technique: Review, DLTS
      sample:
        growth: CZ
        dopant: boron
        resistivity: 1
        incorporation: ion implantation      
      comments: Taken from table 1 in the appendix. The table only provides
          the majority carrier capture cross section. The majority carrier has
          been estimated from the position of the defect level. e.g. if higher
          than the intrinsic level, it is assume the majority carrier was electrons.
      params:
        Ed: Ev+0.41

The initial value Graff1995\_1, is the author year notation commonly
used for publications. The \_1 indicates that in the same publication
two values were published for this impurity. If there author year
notation is not unique the second name is appended with a letter rather
than a number, e.g. Graff1995\_a.

#### sample

Sample provides a nested heading to provide sample details. This include
the growth of the material, the dopant, and the resistivity (Ω.cm). An
example is:

    sample:
      growth: CZ
      dopant: boron
      resistivity: 1
      incorporation: ion implantation

TODO: The problem with this notation is when several samples are used. A
better way is to recorded this information.

options:

  * growth: CZ, FZ, cast
  * dopant: elemental names all lower case and comma separated, e.g. boron, phorphous, aluminum
  * resistivity: resistivity in &Omega;.cm. If several samples are used comma separate them. If a range of resistivities are provided simply write that range, e.g. 3, 50, 1-10
  * incorporation: options are: melt, thermal, ion implantation

#### measurement\_technique

There are a range of techniques that have been used to determine these
defect properties. If several techniques are used, they are just comma
separated. These are recorded in the repository using the following
abbreviation:

1.  LS: Lifetime spectroscopy. This can be performed in different ways.
    These ways are depicted as suffixes, being:
      - D - doping dependent,
      - I - represents Injection dependent,
      - N - samplings with varying number of defects. Unlike other
        techniques the number of defects affects the measured value.
      - T - temperature
    dependent,
2.

File: example.csv
"# instructutions, please also have a look at the readme https://github.com/MK8J/semiconductorDefects/",,,,,,,,,,,,,,,,,,,,,,,,,,,,,,
"# Elements in compond. Writen without 
Space using elementary notation","The crystal  state of each element in the defect 
I.e I (interstitial), s (substitutional),v (vacancy)
This should be comma seperated",the charge state of this energy level ,The reported energy level,the error in the energy level,The reported activation energy,,The reported enthalpy,,the capture cross section of electrons,the error in sigma_e,the apparent capture cross section of electrons,the error in sigma_ea,the capture cross section of holes,the error in the sigma_h,the apparent capture cross section of holes,the error in the sigma_ha,a reported sigma_e/sigma_h ratio,the error in k,any comments,"the types of substrate dopants used, e.g. boron, phorphous, aluminimunl",The sample resistivity,"how the sample was grown (FZ, CZ)",How the defect was incorporated into the sample,They types of measurements used on the sample,Title of the article,the year published,"unique name for entry, in author year format",the first author surname,the doi of the publication,the isbn of the publication
defect,state,charge,Ed,dEd,Ed_a,dEd_a,Ed_h,dEd_h,sigma_e,dsigma_e,sigma_ea,dsigma_ea,sigma_h,dsigma_h,sigma_ha,dsigma_ha,k,dk,comments,sample.dopant,sample.resistivity,sample.growth,sample.incorporation,measurement_technique,title,year,papername,author,doi,isbn
MnB,"s,i",d,,,Ev+0.55,0.02,,,2.1e-12*T^(-1.6),,,,3.50E-13,,,,6,,,boron,,FZ,ion implantation,"DLTS, LS-IT",Analysis of electrically active defects in silicon for solar cells,2008,roth2008,roth,,"3868530363, 9783868530360"
