Repository: MK8J/semiconductorDefects

# Semiconductor Defects

This is an attempt at creating a collection of defect parameters of
semiconductors in plain text. The idea is that such a plain text file
should reduce allow for everyone to be able to access the information
for now and into the future.

The information currently stored in the repository is currently limited
to Shockley Read Hall parameterization, which allow calculation of how
electron and holes electronically interact with the defect.

## Shockley Read Hall parameterization

The Shockley Read Hall parameterisation assumes that there is a level
within the forbidden region in a semiconductor’s through which electrons
and holes can pass.

File: csvVersion.csv (part 2 of 8)
,elements,papername,author,year,state,charge,defect,Ed,title,doi,measurement_technique,defectID,Ed_a,Ed_h,dEd_h,isbn,comments,k,sample.growth,sample.dopant,sample.incorporation,sigma_ha,sigma_ea,dEd_a,e_h,sample.resistivity,measurement_details.Ur,measurement_data.T,measurement_data.e,sigma_h,dsigma_e,sigma_e,measurement_details.T,measurement_details.tp,dEd,dk,measurement_details.single_shot,dsigma_ea,issn,linked,c_e,c_h,e_e,measurement_details.Up,measurement_details.Rw,dsigma_ha,dsigma_h,measurement_details.low_field
929,['Au'],wang1976,wang,1976,[''],,Au_,None,Determination of interface and bulkÀ_ótrap states of IGFETÀ_ó»s using deepÀ_ólevel transient spectroscopy,10.1063/1.322381,DLTS,Au__wang1976_1976_None,Ec-0.31,,,,,,,phosphorus,,,,,,,,,,,,,,,,,,,,,,,,,,,,
933,['Au'],wang1976_4,wang,1976,[''],,Au_,None,Determination of interface and bulkÀ_ótrap states of IGFETÀ_ó»s using deepÀ_ólevel transient spectroscopy,10.1063/1.322381,DLTS,Au__wang1976_4_1976_None,Ec-0.13,,,,,,,phosphorus,,,,,,,,,,,,,,,,,,,,,,,,,,,,
930,['Au'],wang1976_1,wang,1976,[''],,Au_,None,Determination of interface and bulkÀ_ótrap states of IGFETÀ_ó»s using deepÀ_ólevel transient spectroscopy,10.1063/1.322381,DLTS,Au__wang1976_1_1976_None,Ec-0.44,,,,,,,phosphorus,,,,,,,,,,,,,,,,,,,,,,,,,,,,
931,['Au'],wang1976_2,wang,1976,[''],,Au_,None,Determination of interface and bulkÀ_ótrap states of IGFETÀ_ó»s using deepÀ_ólevel transient spectroscopy,10.1063/1.322381,DLTS,Au__wang1976_2_1976_None,Ec-0.54,,,,,,,phosphorus,,,6e-15,,,,,,,,,,,,,,,,,,,,,,,,,
932,['Au'],wang1976_3,wang,1976,[''],,Au_,None,Determination of interface and bulkÀ_ótrap states of IGFETÀ_ó»s using deepÀ_ólevel transient spectroscopy,10.1063/1.322381,DLTS,Au__wang1976_3_1976_None,Ec-0.2,,,,,,,phosphorus,,,,,,,,,,,,,,,,,,,,,,,,,,,,
146,"['Al', 'Al']",kimerling1976,kimerling,1976,"['i', 's']",,Al_iAl_s,None,New Developments in Defect Studies in Semiconductors,10.1109/TNS.1976.4328529,"DLTS, EPR",Al_iAl_s_kimerling1976_1976_None,Ev+0.23,,,,In at 473 K out at 523 K.,,,,,,,,,,,,,,,,,,,,,,,,,,,,,,,
157,['Al'],kimerling1976,kimerling,1976,['i'],dd,Al_i,None,New Developments in Defect Studies in Semiconductors,10.1109/TNS.1976.4328529,"DLTS, EPR",Al_idd_kimerling1976_1976_None,Ev+0.25,,,,Out at 473K.,,,,,7e-18,,,,,,,,,,,,,,,,,,,,,,,,,,
982,['Ta'],miyata1976,miyata,1976,[''],d,Ta_,None,Thermal emission rates and activation energies of electrons at tantalum centers in silicon,10.1016/0038-1101(76)90059-9,DLTS,Ta_d_miyata1976_1976_None,Ec-0.232,,,,,,,phosphorus,thermal,,,,,5,,,,,,,,,,,,,,,,,1.59e10 * exp(-0.252/kT),,,,,
151,"['Al', 'Si']",kimerling1976,kimerling,1976,"['', 'v']",d,Al_Si_v,None,New Developments in Defect Studies in Semiconductors,10.1109/TNS.1976.4328529,"DLTS, EPR",Al_Si_vd_kimerling1976_1976_None,Ev+0.48,,,,Out at 473K. Min value for sigma,,,,,1e-16,,,,,,,,,,,,,,,,,,,,,,,,,,
978,['Ta'],miyata1976,miyata,1976,[''],,Ta_,None,Thermal emission rates and activation energies of electrons at tantalum centers in silicon,10.1016/0038-1101(76)90059-9,DLTS,Ta__miyata1976_1976_None,Ec-0.472,,,,,,,phosphorus,thermal,,,,,5,,,,,,,,,,,,,,,,,4.5e10 * exp(-0.503/kT),,,,,
242,['Ir'],lisiak1976,lisiak,1976,[''],,Ir_,None,Rhodium and iridium as deep impurities in silicon,10.1016/0038-1101(76)90087-3,DLTS,Ir__lisiak1976_1976_None,Ec-0.385,,,,Also did lifetime and hall but not included in entry,,,,thermal,,1.3000000000000002e-10,,,,,,,,,,,,,,,,,,,,,,,,,
510,['Pt'],pugnet1976,pugnet,1976,['s'],a,Pt_s,None,Energy levels for platinum and palladium in silicon measured by the dark transient capacitance technique,10.1002/pssa.2210350215,,Pt_sa_pugnet1976_1976_None,Ec-0.242,,,,,,,"boron, phosphorus",thermal,,3.9e-14,0.002,,,,,,,,,,,,,,,,,,,,,,,,
78,"['P', 'Si']",kimerling1976,kimerling,1976,"['', 'v']",d,P_Si_v,None,New Developments in Defect Studies in Semiconductors,10.1109/TNS.1976.4328529,"DLTS, EPR",P_Si_vd_kimerling1976_1976_None,Ec-0.44,,,,"Out at 423K. E_0 = 1.25eV and E_a^0 = 0.95eV, Ea = 1.25eV. Min value for sigma",,,,,,1e-16,,,,,,,,,,,,,,,,,,,,,,,,,
348,['Si'],kimerling1976,kimerling,1976,['v'],a,Si_v,None,New Developments in Defect Studies in Semiconductors,10.1109/TNS.1976.4328529,"DLTS, EPR",Si_va_kimerling1976_1976_None,Ev+0.11,,,,Out at 150K,,,,,5e-17,,,,,,,,,,,,,,,,,,,,,,,,,,
22,"['O', 'Si']",kimerling1976,kimerling,1976,"['', 'v']",d,O_Si_v,None,New Developments in Defect Studies in Semiconductors,10.1109/TNS.1976.4328529,"DLTS, EPR",O_Si_vd_kimerling1976_1976_None,Ec-0.08,,,,Out at 623K,,,,,,1e-14,,,,,,,,,,,,,,,,,,,,,,,,,
358,"['Si', 'Si']",kimerling1976,kimerling,1976,"['v', 'v']",dd,Si_vSi_v,None,New Developments in Defect Studies in Semiconductors,10.1109/TNS.1976.4328529,"DLTS, EPR",Si_vSi_vdd_kimerling1976_1976_None,Ec-0.23,,,,Out at 573K,,,,,2e-16,,,,,,,,,,,,,,,,,,,,,,,,,,
336,"['Si', 'Si']",kimerling1976,kimerling,1976,"['v', 'v']",a,Si_vSi_v,None,New Developments in Defect Studies in Semiconductors,10.1109/TNS.1976.4328529,"DLTS, EPR",Si_vSi_va_kimerling1976_1976_None,Ev+0.21,,,,Out at 573K,,,,,2e-16,,,,,,,,,,,,,,,,,,,,,,,,,,
303,"['Si', 'Si']",kimerling1976,kimerling,1976,"['v', 'v']",d,Si_vSi_v,None,New Developments in Defect Studies in Semiconductors,10.1109/TNS.1976.4328529,"DLTS, EPR",Si_vSi_vd_kimerling1976_1976_None,Ec-0.39,,,,Out at 573K,,,,,4e-15,,,,,,,,,,,,,,,,,,,,,,,,,,
530,['Pt'],pugnet1976,pugnet,1976,['s'],d,Pt_s,None,Energy levels for platinum and palladium in silicon measured by the dark transient capacitance technique,10.1002/pssa.2210350215,,Pt_sd_pugnet1976_1976_None,Ev+0.32,,,,,,,"boron, phosphorus",thermal,,8.8e-15,0.005,,,,,,,,,,,,,,,,,,,,,,,,
217,['C'],kimerling1976,kimerling,1976,['i'],d,C_i,None,New Developments in Defect Studies in Semiconductors,10.1109/TNS.1976.4328529,"DLTS, EPR",C_id_kimerling1976_1976_None,Ev+0.27,,,,,,,,,7e-18,,,,,,,,,,,,,,,,,,,,,,,,,,
243,['Ir'],lisiak1976_1,lisiak,1976,[''],,Ir_,None,Rhodium and iridium as deep impurities in silicon,10.1016/0038-1101(76)90087-3,DLTS,Ir__lisiak1976_1_1976_None,Ec-0.629,,,,Also did lifetime but not included in entry,,,,thermal,,1.3999999999999999e-14,,,,,,,,,,,,,,,,,,,,,,,,,
1181,['Pd'],pugnet1976,pugnet,1976,['s'],a,Pd_s,None,Energy levels for platinum and palladium in silicon measured by the dark transient capacitance technique,10.1002/pssa.2210350215,,Pd_sa_pugnet1976_1976_None,Ec-0.2,,,,,,,phosphorus,,,2.7e-16,0.01,,,,,,,,,,,,,,,,,,,,,,,,
201,['Rh'],lisiak1976,lisiak,1976,[''],d,Rh_,None,Rhodium and iridium as deep impurities in silicon,10.1016/0038-1101(76)90087-3,"DLTS, Hall",Rh_d_lisiak1976_1976_None,Ec-0.59,,,,Value only from DLTS,,,,thermal,,3.6000000000000004e-14,,,,,,,,,,,,,,,,,Rh_s_d.srh,,,,,,,,
339,['Si'],kimerling1976,kimerling,1976,['v'],dd,Si_v,None,New Developments in Defect Studies in Semiconductors,10.1109/TNS.1976.4328529,"DLTS, EPR",Si_vdd_kimerling1976_1976_None,Ec-0.09,,,,Out at 90K,,,,,,,,,,,,,,,,,,,,,,,,,,,,,,,
206,['Rh'],lisiak1976,lisiak,1976,[''],a,Rh_,None,Rhodium and iridium as deep impurities in silicon,10.1016/0038-1101(76)90087-3,"DLTS, Hall",Rh_a_lisiak1976_1976_None,Ec-0.353,,,,Value only from DLTS,,,,thermal,,8.600000000000001e-13,,,,,,,,,,,,,,,,,,,,,,,,,
210,"['C', 'C']",kimerling1976,kimerling,1976,"['i', 's']",d,C_iC_s,None,New Developments in Defect Studies in Semiconductors,10.1109/TNS.1976.4328529,"DLTS, EPR",C_iC_sd_kimerling1976_1976_None,Ev+0.33,,,,In at 300 K out at 673K,,,,,8e-17,,,,,,,,,,,,,,,,,,,,,,,,,,
23,"['O', 'Si']",glmiller1977,glmiller,1977,"['', 'v']",d,O_Si_v,None,Capacitance Transient Spectroscopy,10.1146/annurev.ms.07.080177.002113,DLTS,O_Si_vd_glmiller1977_1977_None,Ec-0.08,,,,out at 350. Ea=1.3eV,,,,,,1e-14,,,,,,,,,,,,,,,,,,,,,,,,,
359,"['Si', 'Si']",glmiller1977,glmiller,1977,"['v', 'v']",dd,Si_vSi_v,None,Capacitance Transient Spectroscopy,10.1146/annurev.ms.07.080177.002113,DLTS,Si_vSi_vdd_glmiller1977_1977_None,Ec-0.23,,,,Out at 300,,,,,,2e-16,,,,,,,,,,,,,,,,,,,,,,,,,
152,"['Al', 'Si']",glmiller1977,glmiller,1977,"['', 'v']",d,Al_Si_v,None,Capacitance Transient Spectroscopy,10.1146/annurev.ms.07.080177.002113,DLTS,Al_Si_vd_glmiller1977_1977_None,Ev+0.48,,,,Out at 200. Min value for sigma,,,,,1e-16,,,,,,,,,,,,,,,,,,,,,,,,,,
673,['Mn'],evwaraye1977a_3,evwaraye,1977,[''],,Mn_,None,The defect levels in p‐type silicon doped with manganese,10.1063/1.324247,DLTS-Cr,Mn__evwaraye1977a_3_1977_None,Ev+0.51,,,,,,FZ,boron,thermal,,3.69e-16,,,40-60,,,,,,,,,,,,,,,,,,,,,,
25,"['O', 'Si']",evwaraye1977,evwaraye,1977,"['', 'v']",,O_Si_v,None,Electron irradiation damage in antimony doped silicon,10.1063/1.323935,DLTS,O_Si_v_evwaraye1977_1977_None,Ec-0.17,,,,Shows thermal emssion rate,,,,,,,,,,,,,,,,,,,,,,,,,,,,,,,
672,['Mn'],evwaraye1977a_2,evwaraye,1977,[''],,Mn_,None,The defect levels in p‐type silicon doped with manganese,10.1063/1.324247,DLTS-Cr,Mn__evwaraye1977a_2_1977_None,Ev+0.44,,,,changes with 100 degrees,,FZ,boron,thermal,,3.4500000000000003e-16,,,40-60,,,,,,,,,,,,,,,,,,,,,,
150,"['Al', 'Al']",glmiller1977,glmiller,1977,"['', '']",,Al_Al_,None,Capacitance Transient Spectroscopy,10.1146/annurev.ms.07.080177.002113,DLTS,Al_Al__glmiller1977_1977_None,Ev+0.23,,,,In at 200 out at 250.,,,,,,,,,,,,,,,,,,,,,,,,,,,,,,,
1008,['Unknown'],guldberg1977_2,guldberg,1977,[''],,Unknown_,None,Electron trap annealing in neutron transmutation doped silicon,10.1063/1.89785,DLTS,Unknown__guldberg1977_2_1977_None,Ec-0.19,,,,In at 450 out at 625 K,,FZ,phosphorus,irridation,2e-16,,,,40,,,,,,,,,,,,,,,,,,,,,,
1006,['Unknown'],guldberg1977,guldberg,1977,[''],,Unknown_,None,Electron trap annealing in neutron transmutation doped silicon,10.1063/1.89785,DLTS,Unknown__guldberg1977_1977_None,Ec-0.15,,,,Out at 450 K,,FZ,phosphorus,irridation,2e-16,,,,40,,,,,,,,,,,,,,,,,,,,,,
1007,['Unknown'],guldberg1977_1,guldberg,1977,[''],,Unknown_,None,Electron trap annealing in neutron transmutation doped silicon,10.1063/1.89785,DLTS,Unknown__guldberg1977_1_1977_None,Ec-0.17,,,,in at 475 and out at 550 K,,FZ,phosphorus,irridation,4e-16,,,,40,,,,,,,,,,,,,,,,,,,,,,
1011,['Unknown'],guldberg1977_5,guldberg,1977,[''],,Unknown_,None,Electron trap annealing in neutron transmutation doped silicon,10.1063/1.89785,DLTS,Unknown__guldberg1977_5_1977_None,Ec-0.40,,,,In at 450 out at 525 K,,FZ,phosphorus,irridation,3e-16,,,,40,,,,,,,,,,,,,,,,,,,,,,
353,"['Sb', 'Si']",evwaraye1977,evwaraye,1977,"['', 'v']",,Sb_Si_v,None,Electron irradiation damage in antimony doped silicon,10.1063/1.323935,DLTS-Cr,Sb_Si_v_evwaraye1977_1977_None,Ec-0.39,,,,"At 234 K, Shows thermal emssion rate,",,,,,,,,,,,,,,,4.5E-17,,,,,,,,,,,,,,,,
671,['Mn'],evwaraye1977a_1,evwaraye,1977,[''],,Mn_,None,The defect levels in p‐type silicon doped with manganese,10.1063/1.324247,DLTS-Cr,Mn__evwaraye1977a_1_1977_None,Ev+0.33,,,,,,FZ,boron,thermal,,1.74e-16,,,40-60,,,,,,,,,,,,,,,,,,,,,,
304,"['Si', 'Si']",glmiller1977,glmiller,1977,"['v', 'v']",d,Si_vSi_v,None,Capacitance Transient Spectroscopy,10.1146/annurev.ms.07.080177.002113,DLTS,Si_vSi_vd_glmiller1977_1977_None,Ec-0.39,,,,Out at 300,,,,,,4e-15,,,,,,,,,,,,,,,,,,,,,,,,,
1010,['Unknown'],guldberg1977_4,guldberg,1977,[''],,Unknown_,None,Electron trap annealing in neutron transmutation doped silicon,10.1063/1.89785,DLTS,Unknown__guldberg1977_4_1977_None,Ec-0.32,,,,Out at 550 K,,FZ,phosphorus,irridation,9.999999999999999e-16,,,,40,,,,,,,,,,,,,,,,,,,,,,
158,['Al'],glmiller1977,glmiller,1977,['i'],dd,Al_i,None,Capacitance Transient Spectroscopy,10.1146/annurev.ms.07.080177.002113,DLTS,Al_idd_glmiller1977_1977_None,Ev+0.25,,,,Out at 200.,,,,,7e-18,,,,,,,,,,,,,,,,,,,,,,,,,,
1009,['Unknown'],guldberg1977_3,guldberg,1977,[''],,Unknown_,None,Electron trap annealing in neutron transmutation doped silicon,10.1063/1.89785,DLTS,Unknown__guldberg1977_3_1977_None,Ec-0.20,,,,In at 450 out at 725 K,,FZ,phosphorus,irridation,4e-17,,,,40,,,,,,,,,,,,,,,,,,,,,,
1072,['Fe'],gerson1977,gerson,1977,['i'],d,Fe_i,None,A quenched-in defect in boron-doped silicon,10.1063/1.323505,DLTS,Fe_id_gerson1977_1977_None,Ev+0.45,,,,,,"FZ, CZ",boron,,4e-18,,,,1-100,,,,,,,,,,,,,,,,,,,,,,
1013,['Unknown'],guldberg1977_7,guldberg,1977,[''],,Unknown_,None,Electron trap annealing in neutron transmutation doped silicon,10.1063/1.89785,DLTS,Unknown__guldberg1977_7_1977_None,Ec-0.50,,,,"Believed to be a surface effect, In at 450 out at 525 K",,FZ,phosphorus,irridation,1.9999999999999998e-15,,,,40,,,,,,,,,,,,,,,,,,,,,,
135,['Al'],marchand1977_3,marchand,1977,[''],,Al_,None,Study of thermally induced deep levels in Al doped Si,10.1063/1.323383,TS-I,Al__marchand1977_3_1977_None,Ec-0.389,,,,Maybe AlO,,CZ,aluminium,,,,,,1-100,,,,,,,,,,,,,,,,,1.62e9*(T/300)**2*exp(-0.3893/kT),,,,,
134,['Al'],marchand1977_2,marchand,1977,[''],,Al_,None,Study of thermally induced deep levels in Al doped Si,10.1063/1.323383,TS-I,Al__marchand1977_2_1977_None,Ev+0.402,,,,"Maybe AlO, depends on electric field",,CZ,aluminium,,,,,3.15e10*(T/300)**2*exp(-0.4022/kT),1-100,,,,,,,,,,,,,,,,,,,,,,
133,['Al'],marchand1977_1,marchand,1977,[''],,Al_,None,Study of thermally induced deep levels in Al doped Si,10.1063/1.323383,TS-I,Al__marchand1977_1_1977_None,Ev+0.316,,,,"Maybe AlO, depends on electric field",,CZ,aluminium,,,,,2.19e12*(T/300)**2*exp(-0.3166/kT),1-100,,,,,,,,,,,,,,,,,,,,,,
1230,['Ni'],chiavarotti1977_1,chiavarotti,1977,[''],a,Ni_,None,Characterisation of properties of nickel in silicon using thermally stimulated capacitance method,10.1016/0038-1101(77)90012-0,,Ni_a_chiavarotti1977_1_1977_None,Ev+0.41,,,,,,,"boron, phosphorus",,,,0.01,,,,,,,,,,,,,,,,,,,,,,,,
1229,['Ni'],chiavarotti1977,chiavarotti,1977,[''],a,Ni_,None,Characterisation of properties of nickel in silicon using thermally stimulated capacitance method,10.1016/0038-1101(77)90012-0,,Ni_a_chiavarotti1977_1977_None,Ev+0.21,,,,,,,"boron, phosphorus",,,,0.01,,,,,,,,,,,,,,,,,,,,,,,,
349,['Si'],glmiller1977,glmiller,1977,['v'],a,Si_v,None,Capacitance Transient Spectroscopy,10.1146/annurev.ms.07.080177.002113,DLTS,Si_va_glmiller1977_1977_None,Ev+0.11,,,,Out at 150 K,,,,,5e-17,,,,,,,,,,,,,,,,,,,,,,,,,,
351,"['Si', 'Si']",evwaraye1977,evwaraye,1977,"['v', 'v']",aa,Si_vSi_v,None,Electron irradiation damage in antimony doped silicon,10.1063/1.323935,DLTS,Si_vSi_vaa_evwaraye1977_1977_None,Ec-0.22,,,,"Shows thermal emssion rate,",,,,,,,,,,,,,,,,,,,,,,,,,,,,,,,
222,['C'],glmiller1977,glmiller,1977,['i'],a,C_i,None,Capacitance Transient Spectroscopy,10.1146/annurev.ms.07.080177.002113,DLTS,C_ia_glmiller1977_1977_None,Ev+0.25,,,,out at 300,,,,,7e-18,,,,,,,,,,,,,,,,,,,,,,,,,,
79,"['P', 'Si']",glmiller1977,glmiller,1977,"['', 'v']",d,P_Si_v,None,Capacitance Transient Spectroscopy,10.1146/annurev.ms.07.080177.002113,DLTS,P_Si_vd_glmiller1977_1977_None,Ec-0.44,,,,Out at 150. E_0 = 1.25eV and E_0^0 = 0.95eV. Min value for sigma,,,,,,1e-16,,,,,,,,,,,,,,,,,,,,,,,,,
670,['Mn'],evwaraye1977a,evwaraye,1977,[''],,Mn_,None,The defect levels in p‐type silicon doped with manganese,10.1063/1.324247,DLTS-Cr,Mn__evwaraye1977a_1977_None,Ev+0.22,,,,,,FZ,boron,thermal,,3.88e-16,,,40-60,,,,,,,,,,,,,,,,,,,,,,
337,"['Si', 'Si']",glmiller1977,glmiller,1977,"['v', 'v']",a,Si_vSi_v,None,Capacitance Transient Spectroscopy,10.1146/annurev.ms.07.080177.002113,DLTS,Si_vSi_va_glmiller1977_1977_None,Ev+0.21,,,,Out at 300,,,,,2e-16,,,,,,,,,,,,,,,,,,,,,,,,,,
132,['Al'],marchand1977,marchand,1977,[''],,Al_,None,Study of thermally induced deep levels in Al doped Si,10.1063/1.323383,TS-I,Al__marchand1977_1977_None,Ev+0.2166,,,,"Maybe AlO, depends on electric field",,CZ,aluminium,,3e-21,,,2.98e5*(T/300)**2*exp(-0.2166/kT),1-100,,,,,,,,,,,,,,,,,,,,,,
1012,['Unknown'],guldberg1977_6,guldberg,1977,[''],,Unknown_,None,Electron trap annealing in neutron transmutation doped silicon,10.1063/1.89785,DLTS,Unknown__guldberg1977_6_1977_None,Ec-0.46,,,,out at 425 K,,FZ,phosphorus,irridation,3e-15,,,,40,,,,,,,,,,,,,,,,,,,,,,
340,['Si'],glmiller1977,glmiller,1977,['v'],,Si_v,None,Capacitance Transient Spectroscopy,10.1146/annurev.ms.07.080177.002113,DLTS,Si_v_glmiller1977_1977_None,Ec-0.09,,,,out at 90K,,,,,,,,,,,,,,,,,,,,,,,,,,,,,,,
225,"['C', 'C']",glmiller1977,glmiller,1977,"['s', 'i']",a,C_iC_s,None,Capacitance Transient Spectroscopy,10.1146/annurev.ms.07.080177.002113,DLTS,C_iC_sa_glmiller1977_1977_None,Ev+0.33,,,,In at 300 out at 400,,,,,8e-17,,,,,,,,,,,,,,,,,,,,,,,,,,
853,['Co'],evwaraye1978,evwaraye,1978,[''],,Co_,None,Impurity states in cobalt-doped silicon,10.1007/BF02655644,DLTS,Co__evwaraye1978_1978_None,Ev+0.45,,,,,,FZ,boron,thermal,6e-17,,,,20-60,,,,,,,,,,,,,,,,,,,,,,
885,['Au'],brotherton1978,brotherton,1978,['s'],a,Au_s,None,The electron capture cross section and energy level of the gold acceptor center in silicon,10.1063/1.324641,DLTS-Cr,Au_sa_brotherton1978_1978_None,,Ec-0.555,,,,,,,,,,,,,,,,,,9e-17,,,,,,,,,,,,,,,,
470,['Ti'],chen1979,chen,1979,[''],d,Ti_,Ec-0.22,Titanium in silicon as a deep level impurity,10.1016/0038-1101(79)90130-8,Hall,Ti_d_chen1979_1979_Ec-0.22,,,,,,,CZ,"boron, phosphorus",ion implantation,,,,,"200,300",,,,,,,,,,,,,,Ti_i_d.srh,,,,,,,,
481,['Ti'],chen1979,chen,1979,[''],dd,Ti_,None,Titanium in silicon as a deep level impurity,10.1016/0038-1101(79)90130-8,DLTS-Cr,Ti_dd_chen1979_1979_None,Ev+0.29,Ev+0.255,,,Measured lifetime of 3.35e15 cm^-2 boron doped CZ samples with Titanium at 1.35e13 cm^-2 of 50 ns at 300 K. Control was 7 us.,,CZ,boron,melt,,,,,200.0,,,,1e-17 * exp(-0.035/kT) * exp(0.035/k/1000*4.5),,,200-250 K,,,,,,,Ti_i_dd.srh,,,,,,,,
471,['Ti'],chen1979_1,chen,1979,[''],d,Ti_,None,Titanium in silicon as a deep level impurity,10.1016/0038-1101(79)90130-8,DLTS-Cr,Ti_d_chen1979_1_1979_None,Ec-0.26,Ec-0.26,,,thermal velocity of electrons 1.14e7 * (T/300)^(1/2). No temperature dependence of the capture cross section noticed.,,CZ,"boron, phosphorus","ion implantation, melt",,,,,"300,",,,,,5e-16,3.5e-15 * exp(-0/kT),,,,,,,,Ti_i_d.srh,,,,,,,,
106,['Se'],chen1980,chen,1980,[''],d,Se_,Ec-0.225,Energy Levels in Silicon,10.1146/annurev.ms.10.080180.001105,review ,Se_d_chen1980_1980_Ec-0.225,,,,,,,,,ion implantation,,,,,,,,,,,,,,,,,,,,,,,,,,,
104,"['B', 'Se']",chen1980,chen,1980,"['', '']",d,B_Se_,Ec-0.2,Energy Levels in Silicon,10.1146/annurev.ms.10.080180.001105,review,B_Se_d_chen1980_1980_Ec-0.2,,,,,,,,,,,,,,,,,,,,,,,,,,,,,,,,,,,,
102,['Se'],grimmeiss1980a_2,grimmeiss,1980,[''],,Se_,None,Electronic properties of selenium‐doped silicon,10.1063/1.328161,DLTS-Cr,Se__grimmeiss1980a_2_1980_None,Ev+0.619,,,,,,,phosphorus,thermal,,,,,,,,,,,,,,,,,,,Se_s_dd.srh,,,,,,,,
251,['Mg'],chen1980_1,chen,1980,['i'],d,Mg_i,None,Energy Levels in Silicon,10.1146/annurev.ms.10.080180.001105,"review, hall, DLTS",Mg_id_chen1980_1_1980_None,Ec-0.24,,,,,,,,,,,,,,,,,,,,,,,,,,,,,,,,,,,
101,['Se'],grimmeiss1980a_1,grimmeiss,1980,[''],,Se_,None,Electronic properties of selenium‐doped silicon,10.1063/1.328161,DLTS-Cr,Se__grimmeiss1980a_1_1980_None,Ec-0.524,,,,,,,phosphorus,thermal,,,,,,,,,,,,,,,,,,,Se_s_dd.srh,,,,,,,,
98,['K'],chen1980_3,chen,1980,[''],d,K_,None,Energy Levels in Silicon,10.1146/annurev.ms.10.080180.001105,"review, hall, DLTS",K_d_chen1980_3_1980_None,Ev+0.35,,,,Taken from Figure 1,,,,ion implantation,,,,,,,,,,,,,,,,,,,,,,,,,,,
195,['Be'],chen1980,chen,1980,['s'],a,Be_s,Ev+0.43,Energy Levels in Silicon,10.1146/annurev.ms.10.080180.001105,"review, lifetime",Be_sa_chen1980_1980_Ev+0.43,,,,,,,,,ion implantation,,,,,,,,,,,4e-15,,,,,,,,,,,,,,,,
100,['Se'],grimmeiss1980a,grimmeiss,1980,[''],,Se_,None,Electronic properties of selenium‐doped silicon,10.1063/1.328161,DLTS-Cr,Se__grimmeiss1980a_1980_None,Ec-0.286,Ev+0.301,,,,,,phosphorus,thermal,,,,,,,,,,,6.24e-9*T**(-3.16),,,,,,,,Se_s_d.srh,,,,,,,,
93,['Zr'],chen1980,chen,1980,['i'],d,Zr_i,None,Energy Levels in Silicon,10.1146/annurev.ms.10.080180.001105,"DLTS, Hall",Zr_id_chen1980_1980_None,Ec-0.07,,,,Review paper.,,,,,,,,,,,,,,,,,,,,,,,,,,,,,,,
86,"['P', 'Si']",chen1980,chen,1980,"['', 'v']",a,P_Si_v,Ec-0.44,Energy Levels in Silicon,10.1146/annurev.ms.10.080180.001105,,P_Si_va_chen1980_1980_Ec-0.44,,,,,"this is the E center, but can also be other Group VA atoms.",,,,ion implantation,,,,,,,,,,,,,,,,,,,,,,,,,,,
272,['Cu'],chen1980,chen,1980,['s'],d,Cu_s,Ev+0.22,Energy Levels in Silicon,10.1146/annurev.ms.10.080180.001105,"review, lifetime",Cu_sd_chen1980_1980_Ev+0.22,,,,,,,,,ion implantation,,,,,,,,,3e-14,,8.5e-14,,,,,,,,,,,,,,,,
76,['V'],davis1980_2,davis,1980,[''],,V_,None,Impurities in silicon solar cells,10.1109/T-ED.1980.19922,"DLTS, SCP",V__davis1980_2_1980_None,Ec-0.46,,,,This maybe the Vanadium donor level?,,CZ,"boron, phosphorus",melt,,,0.02,,,,,,,,,,,,,,,,,,,,,,,,
75,['V'],davis1980_1,davis,1980,[''],,V_,None,Impurities in silicon solar cells,10.1109/T-ED.1980.19922,"DLTS, SCP",V__davis1980_1_1980_None,Ec-0.22,,,,This maybe Vanadium gold?,,CZ,"boron, phosphorus",melt,,,0.01,,,,,,,,,,,,,,,,,,,,,,,,
74,['V'],davis1980,davis,1980,[''],,V_,None,Impurities in silicon solar cells,10.1109/T-ED.1980.19922,"DLTS, SCP",V__davis1980_1980_None,Ev+0.42,,,,This maybe Vanadium gold?,16.1,CZ,"boron, phosphorus",melt,1.1e-15,1.77e-14,0.02,,,,,,,,,,,,,,,,,,,,,,,,
96,['K'],chen1980,chen,1980,[''],d,K_,None,Energy Levels in Silicon,10.1146/annurev.ms.10.080180.001105,"review, hall, DLTS",K_d_chen1980_1980_None,Ec-0.04,,,,Donor action is observed after implantation by not observed when Na is introduced by diffusion.,,,,ion implantation,,,,,,,,,,,,,,,,,,,,,,,,,,,
107,['Se'],chen1980_1,chen,1980,[''],d,Se_,Ec-0.485,Energy Levels in Silicon,10.1146/annurev.ms.10.080180.001105,review ,Se_d_chen1980_1_1980_Ec-0.485,,,,,,,,,ion implantation,,,,,,,,,,,,,,,,,,,,,,,,,,,
659,['Mn4'],chen1980,chen,1980,['p'],d,Mn4_p,Ec-0.53,Energy Levels in Silicon,10.1146/annurev.ms.10.080180.001105,,Mn4_pd_chen1980_1980_Ec-0.53,,,,,Review paper. This is 4 Mn atoms,,,,,,,,,,,,,,,2e-14,,,,,,,,,,,,,,,,
108,['Se'],chen1980_2,chen,1980,[''],d,Se_,Ec-0.3,Energy Levels in Silicon,10.1146/annurev.ms.10.080180.001105,review ,Se_d_chen1980_2_1980_Ec-0.3,,,,,,,,,thermal,,,,,,,,,,,,,,,,,,,,,,,,,,,
60,['V'],chen1980,chen,1980,[''],a,V_,None,Energy Levels in Silicon,10.1146/annurev.ms.10.080180.001105,"DLTS, Hall",V_a_chen1980_1980_None,Ec-0.49,,,,Review paper.,,,,,,,,,,,,,,,,,,,,,,,,,,,,,,,
711,['Cr'],davis1980,davis,1980,[''],,Cr_,None,Impurities in silicon solar cells,10.1109/T-ED.1980.19922,"DLTS, SCP",Cr__davis1980_1980_None,Ev+0.22,,,,,0.8,CZ,"boron, phosphorus",melt,3.5e-16,2.6600000000000003e-16,0.01,,,,,,,,,,,,,,,,,,,,,,,,
713,['Cr'],chen1980,chen,1980,['p'],,Cr_p,Ec-0.4,Energy Levels in Silicon,10.1146/annurev.ms.10.080180.001105,"EPR, Hall",Cr_p_chen1980_1980_Ec-0.4,,,,,Review paper. This precipitate is neutral,,,,"thermal, quenched",,,,,,,,,,,,,,,,,,,,,,,,,,,
690,['Cr'],davis1980,davis,1980,['i'],d,Cr_i,None,Impurities in silicon solar cells,10.1109/T-ED.1980.19922,"DLTS, SCP",Cr_id_davis1980_1980_None,Ec-0.25,,,,,,CZ,"boron, phosphorus",melt,,,0.1,,,,,,,,,,,,,,,,,,,,,,,,
689,['Cr'],chen1980,chen,1980,['i'],d,Cr_i,Ec-0.23,Energy Levels in Silicon,10.1146/annurev.ms.10.080180.001105,"EPR, Hall, review",Cr_id_chen1980_1980_Ec-0.23,,,,,Assuming ESR is the same as EPR.,,,,,,,,,,,,,,,,,,,,,,,,,,,,,,,
674,['Mn'],davis1980,davis,1980,[''],,Mn_,None,Impurities in silicon solar cells,10.1109/T-ED.1980.19922,"DLTS, SCP",Mn__davis1980_1980_None,Ev+0.4,,,,,,,,,,,0.02,,,,,,,,,,,,,,,,,,,,,,,,
261,['Cd'],chen1980,chen,1980,['s'],aa,Cd_s,Ec-0.45,Energy Levels in Silicon,10.1146/annurev.ms.10.080180.001105,review,Cd_saa_chen1980_1980_Ec-0.45,,,,,,,,,,,,,,,,,,,,,,,,,,,,,,,,,,,,
645,['Mn'],chen1980,chen,1980,['i'],a,Mn_i,Ec-0.39,Energy Levels in Silicon,10.1146/annurev.ms.10.080180.001105,review,Mn_ia_chen1980_1980_Ec-0.39,,,,,,,,,,,,,,,,,,,,1e-15,,,,,,,,,,,,,,,,
317,"['B', 'Si']",chen1980,chen,1980,"['s', 'v']",,B_sSi_v,Ev+0.45,Energy Levels in Silicon,10.1146/annurev.ms.10.080180.001105,review,B_sSi_v_chen1980_1980_Ev+0.45,,,,,,,,,radiation,,,,,,,,,,,,,,,,,,,,,,,,,,,
546,['Hg'],chen1980,chen,1980,[''],,Hg_,Ec-0.39,Energy Levels in Silicon,10.1146/annurev.ms.10.080180.001105,review,Hg__chen1980_1980_Ec-0.39,,,,,,,,,ion implantation,,,,,,,,,,,,,,,,,,,,,,,,,,,
1253,['Nd'],chen1980,chen,1980,[''],a,Nd_,Ev+0.21,Energy Levels in Silicon,10.1146/annurev.ms.10.080180.001105,,Nd_a_chen1980_1980_Ev+0.21,,,,,,,,,ion implantation,,,,,,,,,,,,,,,,,,,,,,,,,,,
252,['Mg'],chen1980_2,chen,1980,['i'],d,Mg_i,None,Energy Levels in Silicon,10.1146/annurev.ms.10.080180.001105,"review, hall, DLTS",Mg_id_chen1980_2_1980_None,Ev+0.6,,,,,,,,,,,,,,,,,,,,,,,,,,,,,,,,,,,
109,['Gd'],chen1980,chen,1980,[''],,Gd_,Ev+0.55,Energy Levels in Silicon,10.1146/annurev.ms.10.080180.001105,,Gd__chen1980_1980_Ev+0.55,,,,,,,,,thermal,,,,,,,,,,,,,,,,,,,,,,,,,,,
258,['Cd'],chen1980,chen,1980,['s'],a,Cd_s,Ev+0.55,Energy Levels in Silicon,10.1146/annurev.ms.10.080180.001105,review,Cd_sa_chen1980_1980_Ev+0.55,,,,,,,,,,,,,,,,,,,,,,,,,,,,,,,,,,,,
712,['Cr'],davis1980_1,davis,1980,[''],,Cr_,None,Impurities in silicon solar cells,10.1109/T-ED.1980.19922,"DLTS, SCP",Cr__davis1980_1_1980_None,Ev+0.31,,,,,,CZ,"boron, phosphorus",melt,,,0.02,,,,,,,,,,,,,,,,,,,,,,,,
250,['Mg'],chen1980,chen,1980,['i'],d,Mg_i,None,Energy Levels in Silicon,10.1146/annurev.ms.10.080180.001105,"review, hall, DLTS",Mg_id_chen1980_1980_None,Ec-0.11,,,,,,,,,,,,,,,,,,,,,,,,,,,,,,,,,,,
34,"['B', 'O']",chen1980,chen,1980,"['s', 'i']",,B_sO_i,Ec-0.27,Energy Levels in Silicon,10.1146/annurev.ms.10.080180.001105,"review, EPR",B_sO_i_chen1980_1980_Ec-0.27,,,,,,,,,,,,,,,,,,,,,,,,,,,,,,,,,,,,
207,['Rh'],chen1980,chen,1980,[''],a,Rh_,Ec-0.3,Energy Levels in Silicon,10.1146/annurev.ms.10.080180.001105,,Rh_a_chen1980_1980_Ec-0.3,,,,,Contention if is an acceptor level,,,,,,,,,,,,,,,,,,,,,,,,,,,,,,,
116,['Te'],chen1980_1,chen,1980,[''],a,Te_,Ev+0.5,Energy Levels in Silicon,10.1146/annurev.ms.10.080180.001105,review ,Te_a_chen1980_1_1980_Ev+0.5,,,,,,,,,,,,,,,,,,,,,,,,,,,,,,,,,,,,
53,['V'],chen1980,chen,1980,[''],d,V_,None,Energy Levels in Silicon,10.1146/annurev.ms.10.080180.001105,DLTS,V_d_chen1980_1980_None,Ev+0.41,,,,Review paper.,,,,ion implantation,,,0.01,,,,,,,,,,,,,,,,,,,,,,,,
97,['K'],chen1980_2,chen,1980,[''],d,K_,None,Energy Levels in Silicon,10.1146/annurev.ms.10.080180.001105,"review, hall, DLTS",K_d_chen1980_2_1980_None,Ec-0.26,,,,Taken from Figure 1,,,,ion implantation,,,,,,,,,,,,,,,,,,,,,,,,,,,
308,"['Si', 'Si']",chen1980,chen,1980,"['v', 'v']",,Si_vSi_v,Ec-0.23,Energy Levels in Silicon,10.1146/annurev.ms.10.080180.001105,,Si_vSi_v_chen1980_1980_Ec-0.23,,,,,,,,,,,,,,,,,,,,6.00E-17,,,,,,,,,,,,,,,,
8,"['O', 'Si', 'Si']",chen1980,chen,1980,"['', 'v', 'v']",,O_Si_vSi_v,Ev+0.35,Energy Levels in Silicon,10.1146/annurev.ms.10.080180.001105,,O_Si_vSi_v_chen1980_1980_Ev+0.35,,,,,,,,,radiation,,,,,,,,,,,,,,,,,,,,,,,,,,,
10,"['Al', 'O']",chen1980,chen,1980,"['', '']",,Al_O_,Ec-0.39,Energy Levels in Silicon,10.1146/annurev.ms.10.080180.001105,"review, TS-C",Al_O__chen1980_1980_Ec-0.39,,,,,,,,,,,,,,,,,,,,,,,,,,,,,,,,,,,,
247,['Na'],chen1980_2,chen,1980,[''],d,Na_,None,Energy Levels in Silicon,10.1146/annurev.ms.10.080180.001105,"review, hall, DLTS",Na_d_chen1980_2_1980_None,Ec-0.25,,,,,,,,,,,,,,,,,,,,,,,,,,,,,,,,,,,
11,"['Al', 'O']",chen1980_1,chen,1980,"['', '']",,Al_O_,Ev+0.402,Energy Levels in Silicon,10.1146/annurev.ms.10.080180.001105,"review, TS-C",Al_O__chen1980_1_1980_Ev+0.402,,,,,,,,,,,,,,,,,,,,,,,,,,,,,,,,,,,,
13,"['Al', 'O']",chen1980_3,chen,1980,"['', '']",,Al_O_,Ev+0.216,Energy Levels in Silicon,10.1146/annurev.ms.10.080180.001105,"review, TS-C",Al_O__chen1980_3_1980_Ev+0.216,,,,,,,,,,,,,,,,,,,,,,,,,,,,,,,,,,,,
310,"['Si', 'Si']",chen1980_2,chen,1980,"['v', 'v']",,Si_vSi_v,Ev+0.27,Energy Levels in Silicon,10.1146/annurev.ms.10.080180.001105,,Si_vSi_v_chen1980_2_1980_Ev+0.27,,,,,,,,,,,,,,,,,,,,,,,0.01,,,,,,,,,,,,,
309,"['Si', 'Si']",chen1980_1,chen,1980,"['v', 'v']",,Si_vSi_v,Ec-0.41,Energy Levels in Silicon,10.1146/annurev.ms.10.080180.001105,,Si_vSi_v_chen1980_1_1980_Ec-0.41,,,,,,,,,,,,,,,,,,,,1.62E-16,,,,,,,,,,,,,,,,
26,"['O', 'Si']",chen1980,chen,1980,"['', 'v']",,O_Si_v,Ec-0.174,Energy Levels in Silicon,10.1146/annurev.ms.10.080180.001105,,O_Si_v_chen1980_1980_Ec-0.174,,,,,Known as A centre,,,,,,,,,,,,,,,,,,,,,,,,,,,,,,,
196,['Be'],chen1980_1,chen,1980,['s'],a,Be_s,Ev+0.17,Energy Levels in Silicon,10.1146/annurev.ms.10.080180.001105,"review, lifetime",Be_sa_chen1980_1_1980_Ev+0.17,,,,,From Figure 1,,,,ion implantation,,,,,,,,,,,,,,,,,,,,,,,,,,,
886,['Au'],lang1980,lang,1980,['s'],a,Au_s,Ec-0.553 + 3 *k *T,Complex nature of gold-related deep levels in silicon,10.1103/PhysRevB.22.3917,DLTS-Cr,Au_sa_lang1980_1980_Ec-0.553 + 3 *k *T,Ec-0.553,Ec-0.553,,,Ed reported at 250 k,,,,,,,,,,,,,,,1.7e-16*T**0,,,,,,,,,,,,,,,,
12,"['Al', 'O']",chen1980_2,chen,1980,"['', '']",,Al_O_,Ev+0.316,Energy Levels in Silicon,10.1146/annurev.ms.10.080180.001105,"review, TS-C",Al_O__chen1980_2_1980_Ev+0.316,,,,,,,,,,,,,,,,,,,,,,,,,,,,,,,,,,,,
111,['Te'],chen1980,chen,1980,[''],d,Te_,Ec-0.137,Energy Levels in Silicon,10.1146/annurev.ms.10.080180.001105,"review, theory",Te_d_chen1980_1980_Ec-0.137,,,,,,,,,,,,,,,,,,,,,,,,,,,,,,,,,,,,
112,['Te'],chen1980_1,chen,1980,[''],d,Te_,Ec-0.0161,Energy Levels in Silicon,10.1146/annurev.ms.10.080180.001105,"review, theory",Te_d_chen1980_1_1980_Ec-0.0161,,,,,,,,,,,,,,,,,,,,,,,,,,,,,,,,,,,,
113,['Te'],chen1980_2,chen,1980,[''],d,Te_,Ec-0.265,Energy Levels in Silicon,10.1146/annurev.ms.10.080180.001105,"review, theory",Te_d_chen1980_2_1980_Ec-0.265,,,,,,,,,,,,,,,,,,,,,,,,,,,,,,,,,,,,
208,['Rh'],chen1980_1,chen,1980,[''],a,Rh_,Ec-0.55,Energy Levels in Silicon,10.1146/annurev.ms.10.080180.001105,,Rh_a_chen1980_1_1980_Ec-0.55,,,,,Contention if is an acceptor level,,,,,,,,,,,,,,,,,,,,,,,,,,,,,,,
221,"['C', 'In']",chen1980,chen,1980,"['s', 's']",,C_sIn_s,Ev+0.111,Energy Levels in Silicon,10.1146/annurev.ms.10.080180.001105,review,C_sIn_s_chen1980_1980_Ev+0.111,,,,,"This could also be indium vacancy, indium interstitials in the split configuration or indium interstitials in the bond-centered configuration.",,,,,,,,,,,,,,,,,,,,,,,,,,,,,,,
169,['Li'],chen1980,chen,1980,['i'],d,Li_i,None,Energy Levels in Silicon,10.1146/annurev.ms.10.080180.001105,"review, hall, DLTS",Li_id_chen1980_1980_None,Ec-0.033,,,,,,,,,,,,,,,,,,,,,,,,,,,,,,,,,,,
148,['Al'],chen1980,chen,1980,['s'],a,Al_s,Ev+0.057,Energy Levels in Silicon,10.1146/annurev.ms.10.080180.001105,review,Al_sa_chen1980_1980_Ev+0.057,,,,,,,,,,,,,,,,,,,,,,,,,,,,,,,,,,,,
139,['Al'],davis1980_1,davis,1980,[''],,Al_,None,Impurities in silicon solar cells,10.1109/T-ED.1980.19922,"DLTS, SCP",Al__davis1980_1_1980_None,Ev+0.47,,,,,,CZ,"boron, phosphorus",melt,,,0.03,,,,,,,,,,,,,,,,,,,,,,,,
138,['Al'],davis1980,davis,1980,[''],,Al_,None,Impurities in silicon solar cells,10.1109/T-ED.1980.19922,"DLTS, SCP",Al__davis1980_1980_None,Ev+0.43,,,,,2.5,CZ,"boron, phosphorus",melt,5.7e-15,1.4e-14,0.05,,,,,,,,,,,,,,,,,,,,,,,,
137,['Al'],chen1980_1,chen,1980,[''],,Al_,Ev+0.43,Energy Levels in Silicon,10.1146/annurev.ms.10.080180.001105,review,Al__chen1980_1_1980_Ev+0.43,,,,,,,,,thermal,,,,,,,,,,,,,,,,,,,,,,,,,,,
136,['Al'],chen1980,chen,1980,[''],,Al_,Ev+0.47,Energy Levels in Silicon,10.1146/annurev.ms.10.080180.001105,review,Al__chen1980_1980_Ev+0.47,,,,,,,,,thermal,,,,,,,,,,,,,,,,,,,,,,,,,,,
249,['Na'],chen1980_2,chen,1980,[''],a,Na_,None,Energy Levels in Silicon,10.1146/annurev.ms.10.080180.001105,"review, hall, DLTS",Na_a_chen1980_2_1980_None,Ev+0.35,,,,,,,,,,,,,,,,,,,,,,,,,,,,,,,,,,,
239,['Ir'],chen1980,chen,1980,['i'],,Ir_i,Ec-0.35,Energy Levels in Silicon,10.1146/annurev.ms.10.080180.001105,,Ir_i_chen1980_1980_Ec-0.35,,,,,Different values achieved from depletion layer thermionic messions,,,,,,,,,,,,,1.00E-17,,,,,0.05,,,,,,,,,,,,,
115,['Te'],chen1980,chen,1980,[''],a,Te_,Ev+0.13,Energy Levels in Silicon,10.1146/annurev.ms.10.080180.001105,review ,Te_a_chen1980_1980_Ev+0.13,,,,,,,,,,,,,,,,,,,,,,,,,,,,,,,,,,,,
244,['Ir'],chen1980,chen,1980,[''],,Ir_,Ec-0.185,Energy Levels in Silicon,10.1146/annurev.ms.10.080180.001105,,Ir__chen1980_1980_Ec-0.185,,,,,due to donor impurities present originally in the samples,,,,,,,,,,,,,1.60E-16,,,,,0.015,,,,,,,,,,,,,
245,['Ir'],chen1980_1,chen,1980,[''],,Ir_,Ec-0.53,Energy Levels in Silicon,10.1146/annurev.ms.10.080180.001105,,Ir__chen1980_1_1980_Ec-0.53,,,,,due to atoms present at the silicon lattice sites or forming a configuration with rigid bonds to the lattice atoms. Different values achieved from depletion layer thermionic messions,,,,,,,,,,,,,,1e-17,1.70E-16,,,0.03,,,,,,,,,,,,,
246,['Na'],chen1980,chen,1980,[''],d,Na_,None,Energy Levels in Silicon,10.1146/annurev.ms.10.080180.001105,"review, hall, DLTS",Na_d_chen1980_1980_None,Ec-0.0375,,,,,,,,,,,,,,,,,,,,,,,,,,,,,,,,,,,
114,['Te'],chen1980_3,chen,1980,[''],d,Te_,Ev+0.539,Energy Levels in Silicon,10.1146/annurev.ms.10.080180.001105,"review, theory",Te_d_chen1980_3_1980_Ev+0.539,,,,,,,,,,,,,,,,,,,,,,,,,,,,,,,,,,,,
248,['Na'],chen1980,chen,1980,[''],a,Na_,None,Energy Levels in Silicon,10.1146/annurev.ms.10.080180.001105,"review, hall, DLTS",Na_a_chen1980_1980_None,Ev+0.21,,,,,,,,,,,,,,,,,,,,,,,,,,,,,,,,,,,
714,['Cr'],chen1980,chen,1980,['i'],dd,Cr_i,Ev+0.11,Energy Levels in Silicon,10.1146/annurev.ms.10.080180.001105,"EPR, Hall, review",Cr_idd_chen1980_1980_Ev+0.11,,,,,Assuming ESR is the same as EPR.,,,,,,,,,,,,,,,,,,,,,,,,,,,,,,,
1073,['Fe'],davis1980,davis,1980,['i'],d,Fe_i,None,Impurities in silicon solar cells,10.1109/T-ED.1980.19922,"DLTS, SCP",Fe_id_davis1980_1980_None,Ev+0.4,,,,,,CZ,"boron, phosphorus",melt,,,0.04,,,,,,,,,,,,,,,,,,,,,,,,
330,"['Si', 'Si', 'Si']",chen1980,chen,1980,"['v', 'v', 'v']",,Si_vSi_vSi_v,Ev+0.55,Energy Levels in Silicon,10.1146/annurev.ms.10.080180.001105,,Si_vSi_vSi_v_chen1980_1980_Ev+0.55,,,,,May also be  OsiSi,,,,,,,,,,,,,,,,,,,,,,,,,,,,,,,
979,['Ta'],davis1980,davis,1980,[''],,Ta_,None,Impurities in silicon solar cells,10.1109/T-ED.1980.19922,"DLTS, SCP",Ta__davis1980_1980_None,,,,,Tentative data,,CZ,"boron, phosphorus",melt,,5.9e-14,,,,,,,,,,,,,,,,,,,,,,,,,
983,['Ta'],chen1980,chen,1980,[''],d,Ta_,Ec-0.14,Energy Levels in Silicon,10.1146/annurev.ms.10.080180.001105,,Ta_d_chen1980_1980_Ec-0.14,,,,,Review paper. different techniques providing different things,,,,,,,,,,,,,,,,,,,,,,,,,,,,,,,
984,['Ta'],chen1980_1,chen,1980,[''],d,Ta_,Ev+0.4,Energy Levels in Silicon,10.1146/annurev.ms.10.080180.001105,,Ta_d_chen1980_1_1980_Ev+0.4,,,,,Review paper. different techniques providing different things,,,,,,,,,,,,,,,,,,,,,,,,,,,,,,,
989,['Ta'],chen1980,chen,1980,[''],a,Ta_,Ec-0.232,Energy Levels in Silicon,10.1146/annurev.ms.10.080180.001105,,Ta_a_chen1980_1980_Ec-0.232,,,,,Review paper. different techniques providing different things,,,,,,,,,,,,,,,,,,,,,,,,,,,,,,,
990,['Ta'],chen1980_1,chen,1980,[''],a,Ta_,Ec-0.472,Energy Levels in Silicon,10.1146/annurev.ms.10.080180.001105,,Ta_a_chen1980_1_1980_Ec-0.472,,,,,Review paper. different techniques providing different things,,,,,,,,,,,,,,,,,,,,,,,,,,,,,,,
993,['La'],chen1980,chen,1980,[''],d,La_,Ev+0.2,Energy Levels in Silicon,10.1146/annurev.ms.10.080180.001105,,La_d_chen1980_1980_Ev+0.2,,,,,Review paper. assumed to be disordered states,,,,ion implantation,,,,,,,,,,,,,,,,,,,,,,,,,,,
966,['Zn'],chen1980,chen,1980,['s'],aa,Zn_s,Ec-0.55,Energy Levels in Silicon,10.1146/annurev.ms.10.080180.001105,review,Zn_saa_chen1980_1980_Ec-0.55,,,,,Reported thermal capture rates from which capture cross sections can be determined.,,,,,,,,,,,,,,,,,,,,,,,,,,,,,,,
994,['Cs'],chen1980,chen,1980,[''],d,Cs_,Ec-0.28,Energy Levels in Silicon,10.1146/annurev.ms.10.080180.001105,"review, lifetime",Cs_d_chen1980_1980_Ec-0.28,,,,,an implant of 10 13 Cs atoms per cm2 and subsequent anneal resulting in a lifetime reduction of 10-5 diffusion.,,,,ion implantation,,,,,,,,,,,,,,,,,,,,,,,,,,,
997,['Cs'],chen1980,chen,1980,[''],a,Cs_,Ev+0.21,Energy Levels in Silicon,10.1146/annurev.ms.10.080180.001105,"review, lifetime",Cs_a_chen1980_1980_Ev+0.21,,,,,an implant of 10 13 Cs atoms per cm2 and subsequent anneal resulting in a lifetime reduction of 10-5 diffusion.,,,,ion implantation,,,,,,,,,,,,,,,,,,,,,,,,,,,
1027,['Tl'],chen1980,chen,1980,['s'],a,Tl_s,Ev+0.24,Energy Levels in Silicon,10.1146/annurev.ms.10.080180.001105,,Tl_sa_chen1980_1980_Ev+0.24,,,,,Review paper. Optical capture cross section of 2.6e-19,,,,,,,,,,,,,,,2.4e-14,,,"0,0.15",,,,,,,,,,,,,
1028,['Tl'],chen1980,chen,1980,['i'],d,Tl_i,Ec-0.28,Energy Levels in Silicon,10.1146/annurev.ms.10.080180.001105,,Tl_id_chen1980_1980_Ec-0.28,,,,,Review paper. Has different annealing behaviour to Tl_s_a so is not substitutional. For this reason it is believed to be substitutional.,,,,ion implantation,,,,,,,,,,,,,,,,,,,,,,,,,,,
1029,['Ho'],chen1980,chen,1980,[''],a,Ho_,Ev+0.066,Energy Levels in Silicon,10.1146/annurev.ms.10.080180.001105,,Ho_a_chen1980_1980_Ev+0.066,,,,,Ho levels unrealted,,,,,,,,,,,,,,,,,,,,,,,,,,,,,,,
1030,['Ho'],chen1980_1,chen,1980,[''],a,Ho_,Ev+0.35,Energy Levels in Silicon,10.1146/annurev.ms.10.080180.001105,,Ho_a_chen1980_1_1980_Ev+0.35,,,,,Ho levels unrealted,,,,,,,,,,,,,,,,,,,,,,,,,,,,,,,
1251,['Ce'],chen1980,chen,1980,[''],d,Ce_,Ec-0.2,Energy Levels in Silicon,10.1146/annurev.ms.10.080180.001105,,Ce_d_chen1980_1980_Ec-0.2,,,,,,,,,ion implantation,,,,,,,,,,,,,,,,,,,,,,,,,,,
995,['Cs'],chen1980_2,chen,1980,[''],d,Cs_,Ec-0.51,Energy Levels in Silicon,10.1146/annurev.ms.10.080180.001105,"review, lifetime",Cs_d_chen1980_2_1980_Ec-0.51,,,,,an implant of 10 13 Cs atoms per cm2 and subsequent anneal resulting in a lifetime reduction of 10-5 diffusion.,,,,ion implantation,,,,,,,,,,,,,,,,,,,,,,,,,,,
1250,['Ce'],chen1980_1,chen,1980,[''],a,Ce_,Ev+0.17,Energy Levels in Silicon,10.1146/annurev.ms.10.080180.001105,,Ce_a_chen1980_1_1980_Ev+0.17,,,,,,,,,ion implantation,,,,,,,,,,,,,,,,,,,,,,,,,,,
953,['Zn'],chen1980,chen,1980,['s'],a,Zn_s,Ev+0.31,Energy Levels in Silicon,10.1146/annurev.ms.10.080180.001105,review,Zn_sa_chen1980_1980_Ev+0.31,,,,,,,,,,,,,,,,,,,,,,,,,,,,,,,,,,,,
0,"['B', 'O', 'Si']",chen1980,chen,1980,"['s', 'i', 'v']",,B_sO_iSi_v,Ev+0.3,Energy Levels in Silicon,10.1146/annurev.ms.10.080180.001105,"review, EPR",B_sO_iSi_v_chen1980_1980_Ev+0.3,,,,,,,,,,,,,,,,,,,,,,,,,,,,,,,,,,,,
813,['S'],grimmeiss1980,grimmeiss,1980,[''],,S_,None,Deep sulfur-related centers in silicon,10.1063/1.328279,DLTS,S__grimmeiss1980_1980_None,Ec-0.2,,,,Appeared in different concentration to the above levels in this paper.,,,phosphorus,thermal,,,,,10,,,,,,,,,,,,,,,,,,,,,,
468,['Bi'],chen1980,chen,1980,[''],d,Bi_,Ec-0.0745,Energy Levels in Silicon,10.1146/annurev.ms.10.080180.001105,"review, TS-C",Bi_d_chen1980_1980_Ec-0.0745,,,,,Agrees well with 4 K optical measurements of 0.0709 eV,,,,thermal,,,,,,,,,,,,,,,,,,,,,,,,,,,
469,['Bi'],chen1980_1,chen,1980,[''],d,Bi_,Ec-0.24,Energy Levels in Silicon,10.1146/annurev.ms.10.080180.001105,review,Bi_d_chen1980_1_1980_Ec-0.24,,,,,Apparent donor,,,,ion implantation,,,,,,,,,,,,,,,,,,,,,,,,,,,
430,['Mo'],chen1980_2,chen,1980,[''],d,Mo_,None,Energy Levels in Silicon,10.1146/annurev.ms.10.080180.001105,review,Mo_d_chen1980_2_1980_None,,Ev+0.28,,,Figure 4,,,,,,,,,,,,,1.1e-8/1e7,,,,,,,,,,,,1.1e-08,,,,,,
428,['Mo'],chen1980,chen,1980,[''],d,Mo_,Ec-0.3,Energy Levels in Silicon,10.1146/annurev.ms.10.080180.001105,review,Mo_d_chen1980_1980_Ec-0.3,,,,,Figure 4,,,,,,,,,,,,,,,,,,,,,,,,,,,,,,,
416,['Mo'],rohatgi1980,rohatgi,1980,['i'],d,Mo_i,None,The impact of molybdenum on silicon and silicon solar cell performance,10.1016/0038-1101(80)90032-5,"DLTS-Cr, LS-N",Mo_id_rohatgi1980_1980_None,Ev+0.30,,,,"DLTS peak at 177.5K, at which the capture rate was measured.",,CZ,boron,melt,,1.6e-14,,,4-6,,,,4.31e-16,,,,,,,,,,,,,,,,,,
484,['Ti'],davis1980,davis,1980,[''],,Ti_,None,Impurities in silicon solar cells,10.1109/T-ED.1980.19922,"DLTS, SCP",Ti__davis1980_1980_None,Ev+0.3,,,,,12.5,CZ,"boron, phosphorus",melt,8.300000000000001e-16,1.04e-14,0.02,,,,,,,,,,,,,,,,Ti_i_dd.srh,,,,,,,,
458,['In'],chen1980,chen,1980,['s'],a,In_s,Ev+0.16,Energy Levels in Silicon,10.1146/annurev.ms.10.080180.001105,review,In_sa_chen1980_1980_Ev+0.16,,,,,"Review paper. Wide range of electron capture cross sections were provided. It is unknown why, the value reported here is believed to be the correct value.",,,,,,,,,,,,,4e-7*(T/77)**-4/1e7,,2e-15,,,,,,,,,,,,,,,,
413,['Mo'],davis1980,davis,1980,[''],,Mo_,None,Impurities in silicon solar cells,10.1109/T-ED.1980.19922,"DLTS, SCP",Mo__davis1980_1980_None,Ev+0.3,,,,,2.4,CZ,"boron, phosphorus",melt,7.8e-15,1.85e-14,0.1,,,,,,,,,,,,,,,,Mo_i_d.srh,,,,,,,,
