Repository: MK8J/semiconductorDefects

# Semiconductor Defects

This is an attempt at creating a collection of defect parameters of
semiconductors in plain text. The idea is that such a plain text file
should reduce allow for everyone to be able to access the information
for now and into the future.

The information currently stored in the repository is currently limited
to Shockley Read Hall parameterization, which allow calculation of how
electron and holes electronically interact with the defect.

## Shockley Read Hall parameterization

The Shockley Read Hall parameterisation assumes that there is a level
within the forbidden region in a semiconductor’s through which electrons
and holes can pass.

File: csvVersion.csv (part 4 of 8)
,elements,papername,author,year,state,charge,defect,Ed,title,doi,measurement_technique,defectID,Ed_a,Ed_h,dEd_h,isbn,comments,k,sample.growth,sample.dopant,sample.incorporation,sigma_ha,sigma_ea,dEd_a,e_h,sample.resistivity,measurement_details.Ur,measurement_data.T,measurement_data.e,sigma_h,dsigma_e,sigma_e,measurement_details.T,measurement_details.tp,dEd,dk,measurement_details.single_shot,dsigma_ea,issn,linked,c_e,c_h,e_e,measurement_details.Up,measurement_details.Rw,dsigma_ha,dsigma_h,measurement_details.low_field
313,"['Si', 'Si']",benton1982_2,benton,1982,"['v', 'v']",,Si_vSi_v,None,Capacitance Transient Spectroscopy of Trace Contamination in Silicon,10.1149/1.2124387,DLTS,Si_vSi_v_benton1982_2_1982_None,Ev+0.21,,,,"Emission rate at 1.8 ms at 237 K, Irradiated with 1 Mev",,"FZ,CZ",,,2e-16,,,,,,,,,,,,,,,,,,,,,,,,,,
291,['Cu'],benton1982_1,benton,1982,[''],,Cu_,None,Capacitance Transient Spectroscopy of Trace Contamination in Silicon,10.1149/1.2124387,DLTS,Cu__benton1982_1_1982_None,Ev+0.41,,,,"Emission rate at 1.8 ms at 242 K, quenched",,FZ,,,8e-14,,,,,,,,,,,,,,,,,,,,,,,,,,
371,['Si'],kveder1982_7,kveder,1982,['d'],,Si_d,None,On the Energy Spectrum of Dislocations in Silicon,10.1002/pssa.2210720233,DLTS-Cr,Si_d_kveder1982_7_1982_None,,Ev+0.47,,,Instead of transient a log behaviour is observed with time. This is expected to arrise from the charge on a disslocation.,,FZ,boron,deformation,,,,,1,,,,,,,,,,,,,,,,,,,,,,
518,['Pt'],benton1982,benton,1982,[''],,Pt_,None,Capacitance Transient Spectroscopy of Trace Contamination in Silicon,10.1149/1.2124387,DLTS,Pt__benton1982_1982_None,Ec-0.22,,,,"Emission rate at 1.8 ms at 114 K, quenched",,FZ,,,,9.999999999999999e-16,,,,,,,,,,,,,,,,,Pt_s_a.srh,,,,,,,,
519,['Pt'],benton1982_1,benton,1982,[''],,Pt_,None,Capacitance Transient Spectroscopy of Trace Contamination in Silicon,10.1149/1.2124387,DLTS,Pt__benton1982_1_1982_None,Ec-0.30,,,,"Emission rate at 1.8 ms at 174 K, quenched",,FZ,,,,9.999999999999999e-16,,,,,,,,,,,,,,,,,,,,,,,,,
520,['Pt'],benton1982_2,benton,1982,[''],,Pt_,None,Capacitance Transient Spectroscopy of Trace Contamination in Silicon,10.1149/1.2124387,DLTS,Pt__benton1982_2_1982_None,Ev+0.22,,,,"Emission rate at 1.8 ms at 87 K, quenched",,FZ,,,,,,,,,,,,,,,,,,,,,B_s_a.srh,,,,,,,,
677,['Mn'],benton1982_2,benton,1982,[''],,Mn_,None,Capacitance Transient Spectroscopy of Trace Contamination in Silicon,10.1149/1.2124387,DLTS,Mn__benton1982_2_1982_None,Ec-0.41,,,,"Emission rate at 1.8 ms at 218 K, quenched",,,,,2e-15,,,,,,,,,,,,,,,,,,,,,,,,,,
803,"['B', 'Fe']",benton1982,benton,1982,"['', '']",,B_Fe_,None,Capacitance Transient Spectroscopy of Trace Contamination in Silicon,10.1149/1.2124387,DLTS,B_Fe__benton1982_1982_None,Ev+0.10,,,,"Emission rate at 1.8 ms at 59 K, quenched",,FZ,,,3.9999999999999995e-15,,,,,,,,,,,,,,,,,,FeB_i-s_d.srh,,,,,,,,
676,['Mn'],benton1982_1,benton,1982,[''],,Mn_,None,Capacitance Transient Spectroscopy of Trace Contamination in Silicon,10.1149/1.2124387,DLTS,Mn__benton1982_1_1982_None,Ec-0.11,,,,"Emission rate at 1.8 ms at 68 K, quenched",,,,,,1e-15,,,,,,,,,,,,,,,,,,,,,,,,,
743,"['B', 'Fe']",wunstel1982_1,wunstel,1982,"['s', 'i']",d,B_sFe_i,None,Interstitial iron and iron-acceptor pairs in silicon,10.1007/BF00619081,DLTS-Cr,B_sFe_id_wunstel1982_1_1982_None,Ev+0.1,,,,,,FZ,boron,thermal,,,,,0.3-100,,,,,,,,,,,,,,,,,,,,,,
675,['Mn'],benton1982,benton,1982,[''],,Mn_,None,Capacitance Transient Spectroscopy of Trace Contamination in Silicon,10.1149/1.2124387,DLTS,Mn__benton1982_1982_None,Ev+0.13,,,,"Emission rate at 1.8 ms at 81 K, quenched",,,,,5e-16,,,,,,,,,,,,,,,,,,,,,,,,,,
694,['Cr'],weber1983,weber,1983,['i'],d,Cr_i,Ec-0.22,Transition metals in silicon,10.1007/BF00617708,review,Cr_id_weber1983_1983_Ec-0.22,,,,,,,,,,,,,,,,,,,,,,,,,,,,,,,,,,,,
702,"['B', 'Cr']",conzelmann1983,conzelmann,1983,"['s', 'i']",d,B_sCr_i,None,Chromium and chromium-boron pairs in silicon,10.1007/BF00620536,"DLTS, NA, sPL, EPR",B_sCr_id_conzelmann1983_1983_None,Ev+0.28,,,,"no thermal velocity was provided, it was assumed a thermal velocity of 2.046e7.",,,,,1e-14,,,,,,,,,,,,,,,,,,,,,,,,2e-15,,
703,"['B', 'Cr']",weber1983,weber,1983,"['s', 'i']",d,B_sCr_i,Ev+0.28,Transition metals in silicon,10.1007/BF00617708,review,B_sCr_id_weber1983_1983_Ev+0.28,,,,,,,,,,,,,,,,,,,,,,,,,,,,,,,,,,,,
733,"['B', 'Cr']",conzelmann1983,conzelmann,1983,"['', '']",,B_Cr_,None,Chromium and chromium-boron pairs in silicon,10.1007/BF00620536,"DLTS, EPR, luminescence",B_Cr__conzelmann1983_1983_None,Ev+0.28,,,,,,"CZ,FZ",boron,thermal,1e-14,,,,May-00,,,,,,,,,,,,,,BCr_s-i_d.srh,,,,,,,,
1054,['Fe'],tavendale1983_1,tavendale,1983,[''],,Fe_,None,"Deep level, quenched-in defects in silicon doped with gold, silver, iron, copper or nickel",10.1088/0022-3719/16/9/011,DLTS-Cr,Fe__tavendale1983_1_1983_None,Ev+0.40,,,,,,FZ,boron,,,,,,20,,,,1e-18,,,,,,,,,,,,,,,,,,
1159,['W'],lemke1983,lemke,1983,[''],d,W_,None,Über die chemische Natur von Rekombinationszentren in Si-Leistungsbauelementen,10.1002/pssa.2210760265,DLTS,W_d_lemke1983_1983_None,,Ev+0.39,,,,,FZ,boron,,6.3e-1/1e7/1e8,,,1.05e6*T**2*exp(-0.376/kT),,,,,,,,,,,,,,,,,,,,,,,
693,['Cr'],kunio1983,kunio,1983,['i'],d,Cr_i,None,Defect levels in chromium-doped silicon,10.1016/0038-1101(83)90117-X,DLTS-Cr,Cr_id_kunio1983_1983_None,Ec-0.2,Ec-0.2,,,Two samples showed larger difference in measurements. Measured at 90 K.,,,,,,,,,,,,,,,1e-14,,,,,,,,,,,1.92e7*T**2*exp(-0.2/kT),,,,,
66,['V'],weber1983,weber,1983,['i'],d,V_i,Ec-0.45,Transition metals in silicon,10.1007/BF00617708,review,V_id_weber1983_1983_Ec-0.45,,,,,,,,,,,,,,,,,,,,,,,,,,,,,,,,,,,,
692,['Cr'],conzelmann1983,conzelmann,1983,['i'],d,Cr_i,None,Chromium and chromium-boron pairs in silicon,10.1007/BF00620536,"DLTS-Cr, NA, sPL, EPR",Cr_id_conzelmann1983_1983_None,Ec-0.2,Ec-0.2,,,"no thermal velocity was provided, it was assumed a thermal velocity of 2.046e7.",,,,,,2e-13,,,,,,,,,,,,,,,2e-15,,,,,,,,,,
431,['Mo'],lemke1983,lemke,1983,[''],d,Mo_,None,Über die chemische Natur von Rekombinationszentren in Si-Leistungsbauelementen,10.1002/pssa.2210760265,DLTS,Mo_d_lemke1983_1983_None,Ev+0.28,,,,Assumed thermal velocity of 1e7 measured at 110K,,,boron,diffusion,2e-8/1e7,,,,,,,,,,,150.0,,,,,,,Mo_i_d.srh,,,,,,,,
1080,['Fe'],weber1983,weber,1983,['i'],d,Fe_i,Ev+0.385,Transition metals in silicon,10.1007/BF00617708,review,Fe_id_weber1983_1983_Ev+0.385,,,,,,,,,,,,,,,,,,,,,,,,,,,,,,,,,,,,
511,['Pt'],pearton1983,pearton,1983,['s'],a,Pt_s,None,Palladium‐ and platinum‐related levels in silicon: Effect of a hydrogen plasma,10.1063/1.332398,DLTS,Pt_sa_pearton1983_1983_None,Ec-0.28,,,,,,,boron,thermal,,3e-16,,,,,,,,,,,,,,,,,,,,,,,,,
531,['Pt'],pearton1983,pearton,1983,['s'],d,Pt_s,None,Palladium‐ and platinum‐related levels in silicon: Effect of a hydrogen plasma,10.1063/1.332398,DLTS,Pt_sd_pearton1983_1983_None,Ev+0.33,,,,,,,boron,thermal,,6e-16,,,,,,,,,,,,,,,,,,,,,,,,,
292,['Cu'],tavendale1983,tavendale,1983,[''],,Cu_,None,"Deep level, quenched-in defects in silicon doped with gold, silver, iron, copper or nickel",10.1088/0022-3719/16/9/011,DLTS-Cr,Cu__tavendale1983_1983_None,Ev+0.53,,,,Maybe lattice effects,,FZ,"boron, phosphorus",,,,,,20,,,,2e-16,,,,,,,,,,,,,,,,,,
410,['Ag'],tavendale1983,tavendale,1983,[''],,Ag_,None,"Deep level, quenched-in defects in silicon doped with gold, silver, iron, copper or nickel",10.1088/0022-3719/16/9/011,DLTS-Cr,Ag__tavendale1983_1983_None,Ev+0.48,,,,,,FZ,"boron, phosphorus",,,,,,20,,,,4e-17,,,,,,,,,,,,,,,,,,
475,['Ti'],weber1983,weber,1983,['i'],d,Ti_i,Ec-0.28,Transition metals in silicon,10.1007/BF00617708,review,Ti_id_weber1983_1983_Ec-0.28,,,,,,,,,,,,,,,,,,,,,,,,,,,,,,,,,,,,
501,['Ti'],weber1983,weber,1983,['i'],a,Ti_i,Ec-0.08,Transition metals in silicon,10.1007/BF00617708,review,Ti_ia_weber1983_1983_Ec-0.08,,,,,,,,,,,,,,,,,,,,,,,,,,,,,,,,,,,,
491,['Ti'],weber1983,weber,1983,['i'],dd,Ti_i,Ev+0.25,Transition metals in silicon,10.1007/BF00617708,review,Ti_idd_weber1983_1983_Ev+0.25,,,,,,,,,,,,,,,,,,,,,,,,,,,,,,,,,,,,
40,['V'],weber1983,weber,1983,['i'],dd,V_i,Ev+0.3,Transition metals in silicon,10.1007/BF00617708,review,V_idd_weber1983_1983_Ev+0.3,,,,,,,,,,,,,,,,,,,,,,,,,,,,,,,,,,,,
45,['V'],weber1983,weber,1983,['i'],a,V_i,Ec-0.16,Transition metals in silicon,10.1007/BF00617708,review,V_ia_weber1983_1983_Ec-0.16,,,,,,,,,,,,,,,,,,,,,,,,,,,,,,,,,,,,
744,"['B', 'Fe']",weber1983,weber,1983,"['s', 'i']",d,B_sFe_i,Ev+0.1,Transition metals in silicon,10.1007/BF00617708,review,B_sFe_id_weber1983_1983_Ev+0.1,,,,,,,,,,,,,,,,,,,,,,,,,,,,,,,,,,,,
315,"['Si', 'Si']",brotherton1983,brotherton,1983,"['v', 'v']",,Si_vSi_v,None,Photoionization cross section of electron irradiation induced levels in silicon,10.1063/1.332732,"DLTS, CV-O",Si_vSi_v_brotherton1983_1983_None,Ev+0.204,,,,Measured other levels but it is unknown what they are,,"FZ, CZ",boron,irradiation,4E-16,,,,"66, 125, 7-10",,,,,,,,,,,,,,,,,,,,6e-17,,
1212,['Ni'],tavendale1983,tavendale,1983,[''],,Ni_,None,"Deep level, quenched-in defects in silicon doped with gold, silver, iron, copper or nickel",10.1088/0022-3719/16/9/011,DLTS-Cr,Ni__tavendale1983_1983_None,Ev+0.33,,,,,,FZ,"boron, phosphorus",,,,,,20,,,,1.0000000000000001e-20,,,,,,,,,,,,,,,,,,
178,"['Fe', 'Ga']",weber1983,weber,1983,"['i', 's']",d,Fe_iGa_s,None,Transition metals in silicon,10.1007/BF00617708,review,Fe_iGa_sd_weber1983_1983_None,Ev+0.24,,,,,,,,,,,,,,,,,,,,,,,,,,,,,,,,,,,
1183,['Pd'],pearton1983,pearton,1983,['s'],a,Pd_s,None,Palladium‐ and platinum‐related levels in silicon: Effect of a hydrogen plasma,10.1063/1.332398,DLTS,Pd_sa_pearton1983_1983_None,Ec-0.22,,,,"Assumed a typo in paper, for cross section. Paper lists 2e-4",,,boron,thermal,,2e-14,,,,,,,,,,80,,,,,,,,,,,,,,,
662,['Mn'],czaputa1983,czaputa,1983,['i'],d,Mn_i,Ec-0.4,Energy levels of interstitial manganese in silicon,10.1016/0038-1098(83)90549-5,"Hall, EPR",Mn_id_czaputa1983_1983_Ec-0.4,,,,,,,FZ,"boron, phosphorus",implantation,,,,,100,,,,,,,,,,,,,,,,,,,,,,
653,"['B', 'Mn']",weber1983,weber,1983,"['s', 'i']",d,B_sMn_i,Ec-0.55,Transition metals in silicon,10.1007/BF00617708,review,B_sMn_id_weber1983_1983_Ec-0.55,,,,,,,,,,,,,,,,,,,,,,,,,,,,,,,,,,,,
647,['Mn'],weber1983,weber,1983,['i'],a,Mn_i,Ec-0.11,Transition metals in silicon,10.1007/BF00617708,review,Mn_ia_weber1983_1983_Ec-0.11,,,,,,,,,,,,,,,,,,,,,,,,,,,,,,,,,,,,
646,['Mn'],czaputa1983,czaputa,1983,['i'],a,Mn_i,Ec-0.13,Energy levels of interstitial manganese in silicon,10.1016/0038-1098(83)90549-5,"Hall, EPR",Mn_ia_czaputa1983_1983_Ec-0.13,,,,,,,FZ,"boron, phosphorus",implantation,,,,,100,,,,,,,,,,,,,,,,,,,,,,
629,['Mn'],weber1983,weber,1983,['i'],dd,Mn_i,Ev+0.25,Transition metals in silicon,10.1007/BF00617708,review,Mn_idd_weber1983_1983_Ev+0.25,,,,,,,,,,,,,,,,,,,,,,,,,,,,,,,,,,,,
628,['Mn'],czaputa1983,czaputa,1983,['i'],dd,Mn_i,Ev+0.3,Energy levels of interstitial manganese in silicon,10.1016/0038-1098(83)90549-5,"Hall, EPR",Mn_idd_czaputa1983_1983_Ev+0.3,,,,,,,FZ,"boron, phosphorus",implantation,,,,,100,,,,,,,,,,,,,,,,,,,,,,
1079,['Fe'],tavendale1983,tavendale,1983,['i'],d,Fe_i,None,"Deep level, quenched-in defects in silicon doped with gold, silver, iron, copper or nickel",10.1088/0022-3719/16/9/011,DLTS-Cr,Fe_id_tavendale1983_1983_None,Ev+0.39,,,,,,FZ,"boron, phosphorus",,,,,,20,,,,3e-17,,,,,,,,,,Fe_i_d.srh,,,,,,,,
934,['Au'],tavendale1983,tavendale,1983,[''],,Au_,None,"Deep level, quenched-in defects in silicon doped with gold, silver, iron, copper or nickel",10.1088/0022-3719/16/9/011,DLTS-Cr,Au__tavendale1983_1983_None,Ev+0.48,,,,Ev+0.53 also seen in this sample,,FZ,"boron, phosphorus",,,,,,20,,,,4e-17,,,,,,,,,,,,,,,,,,
636,['Mn'],czaputa1983,czaputa,1983,['p'],d,Mn_p,Ec-0.27,Energy levels of interstitial manganese in silicon,10.1016/0038-1098(83)90549-5,"Hall, EPR",Mn_pd_czaputa1983_1983_Ec-0.27,,,,,,,FZ,"boron, phosphorus",implantation,,,,,100,,,,,,,,,,,,,,,,,,,,,,
710,['Cr'],conzelmann1983,conzelmann,1983,['i'],,Cr_i,None,Chromium and chromium-boron pairs in silicon,10.1007/BF00620536,"DLTS, EPR, luminescence",Cr_i_conzelmann1983_1983_None,Ec-0.20,Ec-0.23,,,,,"CZ,FZ","boron, phosphorus",thermal,,2e-13,,,May-00,,,,,,,,,,,,,,,,,,,,,,
678,['Mn'],czaputa1983,czaputa,1983,[''],,Mn_,None,Energy levels of interstitial manganese in silicon,10.1016/0038-1098(83)90549-5,"Hall, EPR",Mn__czaputa1983_1983_None,Ev+0.17,,,,,,FZ,"boron, phosphorus",implantation,,,,,100,,,,,,,,,,,,,,,,,,,,,,
1177,['Pd'],pearton1983,pearton,1983,[''],d,Pd_,None,Palladium‐ and platinum‐related levels in silicon: Effect of a hydrogen plasma,10.1063/1.332398,DLTS,Pd_d_pearton1983_1983_None,Ev+0.32,,,,,,,boron,thermal,5e-16,,,,,,,,,,,160,,,,,,,,,,,,,,,
1053,['Fe'],tavendale1983,tavendale,1983,[''],,Fe_,None,"Deep level, quenched-in defects in silicon doped with gold, silver, iron, copper or nickel",10.1088/0022-3719/16/9/011,DLTS-Cr,Fe__tavendale1983_1983_None,Ev+0.39,,,,,,FZ,boron,,,,,,20,,,,3e-17,,,,,,,,,,Fe_i_d.srh,,,,,,,,
876,['Au'],tavendale1983,tavendale,1983,[''],d,Au_,None,"Deep level, quenched-in defects in silicon doped with gold, silver, iron, copper or nickel",10.1088/0022-3719/16/9/011,DLTS,Au_d_tavendale1983_1983_None,Ev+0.34,,,,,,FZ,"boron, phosphorus",,,,,,20,,,,,,,,,,,,,,Au_s_d.srh,,,,,,,,
18,"['Fe', 'O']",tavendale1983,tavendale,1983,"['', '']",,Fe_O_,None,"Deep level, quenched-in defects in silicon doped with gold, silver, iron, copper or nickel",10.1088/0022-3719/16/9/011,DLTS-Cr,Fe_O__tavendale1983_1983_None,Ev+0.32,,,,,,FZ,"boron, phosphorus",,,,,,20,,,,1.9999999999999998e-15,,,,,,,,,,,,,,,,,,
123,"['Al', 'Fe']",weber1983,weber,1983,"['s', 'i']",d,Al_sFe_i,Ev+0.21,Transition metals in silicon,10.1007/BF00617708,review,Al_sFe_id_weber1983_1983_Ev+0.21,,,,,,,,,,,,,,,,,,,,,,,,,,,,,,,,,,,,
865,['Au'],tavendale1983,tavendale,1983,[''],a,Au_,None,"Deep level, quenched-in defects in silicon doped with gold, silver, iron, copper or nickel",10.1088/0022-3719/16/9/011,DLTS,Au_a_tavendale1983_1983_None,Ec-0.55,,,,,,FZ,"boron, phosphorus",,,,,,20,,,,,,,,,,,,,,Au_s_a.srh,,,,,,,,
663,['Mn'],weber1983,weber,1983,['i'],d,Mn_i,Ec-0.42,Transition metals in silicon,10.1007/BF00617708,review,Mn_id_weber1983_1983_Ec-0.42,,,,,,,,,,,,,,,,,,,,,,,,,,,,,,,,,,,,
476,['Ti'],wang1984,wang,1984,['i'],d,Ti_i,None,Complete electrical characterization of recombination properties of titanium in silicon,10.1063/1.334095,DLTS-CrMe,Ti_id_wang1984_1984_None,Ec-0.2666,Ec-0.2705,0.0018,,"Error in temperature coefficient not captured, first demonstration of all rates measured with an electrical bias. They forward bias a diode rather than optical bias. They varied the pulse height not the pulse width. While in the paper that titanium has been refereed to as being substitutional atom, but the reference that follows only uses it as a suggestion rather than an assignment.",,CZ,"boron, phosphorus",melt,,,0.0017,,,,,,1.35E-15,1.7e-15,2.57e-14*exp(0.0039/k/T),,,,,,,,,2.61e-7 * (T/300)**(0.01),,2.65e11*(T/300)**2*exp(-0.2666/kT),,,,4e-17,
923,"['Au', 'Fe']",brotherton1984,brotherton,1984,"['s', 'i']",a,Au_sFe_i,None,Electrical observation of the Au-Fe complex in silicon,10.1063/1.333149,"review, DLTS",Au_sFe_ia_brotherton1984_1984_None,Ec-0.354,,,,Rates are from fitting to a digitization of figure 3.,,,,,,,,,,,,,,,2e-15,,,,,,,,,,,5.28e7 * T**2 * exp(-0.352/kT),,,,,
912,"['Au', 'Fe']",brotherton1984,brotherton,1984,"['s', 'i']",d,Au_sFe_i,None,Electrical observation of the Au-Fe complex in silicon,10.1063/1.333149,"review, DLTS",Au_sFe_id_brotherton1984_1984_None,Ev+0.42,,,,Rates are from fitting to a digitization of figure 3.,,,,,2.6e-15,,,,,,,,,,,,,,,,,,,,,4.72e7 * T**2 * exp(-0.435/kT),,,,,
955,['Zn'],wang1984a,wang,1984,['s'],a,Zn_s,Ei-0.274,Electron capture at the two acceptor levels of a zinc center in silicon,10.1103/PhysRevB.30.5896,"TS-I, DLTS-Cr",Zn_sa_wang1984a_1984_Ei-0.274,Ev+0.326,,,,"Energy levels and capture cross sections not provided, these are calculated at 300 K.",,,boron,thermal,,,,7.41e12*(T/300) * exp(-0.326/kT),,,,,2.92e-15,,1.08e-15,,,,,,,,,4.16e-10 * (1-exp(-481/T))**(-20.1)*exp(-2.23/(exp(481/T)-1)),4.9e-8*(300/T)**(2.15),,,,,,
968,['Zn'],wang1984a,wang,1984,['s'],aa,Zn_s,None,Electron capture at the two acceptor levels of a zinc center in silicon,10.1103/PhysRevB.30.5896,"TS-I, DLTS-Cr",Zn_saa_wang1984a_1984_None,Ev+0.664,,,,"Energy levels and capture cross sections not provided, these are calculated at 300 K.",,,boron,thermal,,,,5.36e12*(T/300)**(-2) * exp(-0.644/kT),,,,,3.5e-15,,1.5e-19,,,,,,,,,3.03e-6 * T ** (-2/3) * exp(-(4.10e5/T)**(1/3)) * (1- exp(-584/T))**(-9.86) * exp(-2.8/(exp(585/T)-1)),5.72e-8 * (300/T)**(3.93),,,,,,
585,['H'],irmscher1984,irmscher,1984,['i'],d,H_i,None,Hydrogen-related deep levels in proton-bombarded silicon,10.1088/0022-3719/17/35/007,DLTS-M,H_id_irmscher1984_1984_None,Ec-0.20,,,,"Corrected for field effects. Filling faster than 50 nm for 10 Ohm cm. Assumed thermal velocity of 1.2e7 and 1e7 for electrons and holes retrospectively, evaluated at 80 K.",,,,,1e-8/1e7,2e-7/1.2e7,,,,,,,,,,,,,,,,,,1e-8,2e-7,2.3e13 * exp(-0.18/kT),,,,,
409,['Ag'],pearton1984,pearton,1984,[''],,Ag_,None,Electrical properties of deep silver- and iron-related centres in silicon,10.1088/0022-3719/17/36/023,DLTS-Cr,Ag__pearton1984_1984_None,Ev+0.29,,,,"Says is silver, but unlikely",,,"boron, phosphorus",thermal,,,,,7,,,,,,9e-18,,,,,,,,,,,,,,,,
401,['Ag'],pearton1984,pearton,1984,[''],a,Ag_,None,Electrical properties of deep silver- and iron-related centres in silicon,10.1088/0022-3719/17/36/023,DLTS,Ag_a_pearton1984_1984_None,Ec-0.54,,,,,,,"boron, phosphorus",thermal,,1e-14,,,7,,,,,,,,,,,,,,Ag_s_d.srh,,,,,,,,
492,['Ti'],wang1984,wang,1984,['i'],dd,Ti_i,None,Complete electrical characterization of recombination properties of titanium in silicon,10.1063/1.334095,DLTS-CrMe,Ti_idd_wang1984_1984_None,,Ev+0.255,,,"Error in temperature coefficient of the values recorded here was not captured. This is the first demonstration of all rates measured with an electrical bias. They vaired the pulse height not the pulse width. They forward bias a diode rather than  optical bias. While in the paper that titanium has been refereed to as being substitutional atom, but the reference that follows only uses it as a suggestion rather than an assignment.",,CZ,"boron, phosphorus",melt,,,,2.02e10*(T/300)**2*exp(-0.2819/kT),,,,,1.09e-16*exp(-0.027/kT),5e-16,1.3e-14*(300/T)**1.02,,,,,,,,,1.26e-7 * (300/T)**(0.61),1.24e-9 * exp(-0.0302/kT),,,,,1.4e-17,
804,"['B', 'Fe']",chantre1985,chantre,1985,"['', '']",,B_Fe_,Ev+0.1,Metastable-defect behavior in silicon: Charge-state-controlled reorientation of iron-aluminum pairs,10.1103/PhysRevB.31.7979,,B_Fe__chantre1985_1985_Ev+0.1,,,,,"Data published in inaccessible conference paper, and reprinted here. For <111> configuration",,,,,,,,,,,,,,,,,,,,,,,,,,,,,,,
805,"['B', 'Fe']",chantre1985_1,chantre,1985,"['', '']",,B_Fe_,Ev+0.03,Metastable-defect behavior in silicon: Charge-state-controlled reorientation of iron-aluminum pairs,10.1103/PhysRevB.31.7979,theory,B_Fe__chantre1985_1_1985_Ev+0.03,,,,,,,,,,,,,,,,,,,,,,,,,,,,,,,,,,,,
162,"['Al', 'Fe']",chantre1985,chantre,1985,"['', '']",dd,Al_Fe_,None,Metastable-defect behavior in silicon: Charge-state-controlled reorientation of iron-aluminum pairs,10.1103/PhysRevB.31.7979,"DLTS, TS-C",Al_Fe_dd_chantre1985_1985_None,Ev+0.13,,,,130 K,,"CZ, FZ",aluminium,thermal,,,,,1,,,,,,,,,,,,,,,,,,,,,,
161,"['Al', 'Fe']",chantre1985_1,chantre,1985,"['', '']",d,Al_Fe_,Ev+0.2,Metastable-defect behavior in silicon: Charge-state-controlled reorientation of iron-aluminum pairs,10.1103/PhysRevB.31.7979,theory,Al_Fe_d_chantre1985_1_1985_Ev+0.2,,,,,,,,,,,,,,,,,,,,,,,,,,,,,,,,,,,,
734,"['B', 'Cr']",chantre1985,chantre,1985,"['', '']",,B_Cr_,Ev+0.29,Metastable-defect behavior in silicon: Charge-state-controlled reorientation of iron-aluminum pairs,10.1103/PhysRevB.31.7979,,B_Cr__chantre1985_1985_Ev+0.29,,,,,"Data published in inaccessible conference paper, and reprinted here. For <111> configuration",,,,,,,,,,,,,,,,,,,,,,,BCr_s-i_d.srh,,,,,,,,
618,['N'],nauka1985_3,nauka,1985,[''],,N_,None,Nitrogen-related deep electron traps in float zone silicon,10.1063/1.96274,DLTS,N__nauka1985_3_1985_None,Ec-0.5,,,,Forms in nitrogen doped FZ after  anneals >1273 K,,FZ,phosphorus,melt,,,,,220,,,,,,,,,,,,,,,,,,,,,,
745,"['B', 'Fe']",brotherton1985,brotherton,1985,"['s', 'i']",d,B_sFe_i,None,Iron and the iron-boron complex in silicon,10.1063/1.335468,DLTS,B_sFe_id_brotherton1985_1985_None,Ev+0.095,,,,,,"CZ, FZ","boron, phosphorus",,,,,,,,,,,,,,,,,,,,,,,,,,,,
192,"['Ga', 'Mn']",chantre1985_2,chantre,1985,"['', '']",,Ga_Mn_,Ec-0.43,Metastable-defect behavior in silicon: Charge-state-controlled reorientation of iron-aluminum pairs,10.1103/PhysRevB.31.7979,,Ga_Mn__chantre1985_2_1985_Ec-0.43,,,,,"Data published in inaccessible conference paper, and reprinted here. For <111> configuration",,,,,,,,,,,,,,,,,,,,,,,,,,,,,,,
190,"['Ga', 'Mn']",chantre1985,chantre,1985,"['', '']",,Ga_Mn_,Ec-0.42,Metastable-defect behavior in silicon: Charge-state-controlled reorientation of iron-aluminum pairs,10.1103/PhysRevB.31.7979,,Ga_Mn__chantre1985_1985_Ec-0.42,,,,,"Data published in inaccessible conference paper, and reprinted here. For <111> configuration",,,,,,,,,,,,,,,,,,0.01,,,,,,,,,,,,,
307,"['Si', 'Si']",kimerling1985,kimerling,1985,"['v', 'v']",d,Si_vSi_v,None,Defect Structure and Properties by Junction Spectroscopy,10.1557/PROC-46-1,review,Si_vSi_vd_kimerling1985_1985_None,Ev+0.2,,,,,,,boron,,,,,,,,,,,,,,,,,,,,,,,,,,,,
319,"['B', 'Si']",chantre1985a_1,chantre,1985,"['s', 'v']",,B_sSi_v,None,Configurationally bistable C center in quenched Si:B: Possibility of a boron-vacancy pair,10.1103/PhysRevB.32.3687,DLTS,B_sSi_v_chantre1985a_1_1985_None,Ec-0.36,,,, C center,,CZ,boron,thermal,,,,,2019/10/15,,,,,,,,,,,,,,,,,,,,,,
617,['N'],nauka1985_2,nauka,1985,[''],,N_,None,Nitrogen-related deep electron traps in float zone silicon,10.1063/1.96274,DLTS,N__nauka1985_2_1985_None,Ec-0.58,,,,Forms in nitrogen doped FZ after anneals >1173 K,,FZ,phosphorus,melt,,5e-14,0.01,,220,,,,,,,,,,,,2e-14,,,,,,,,,,
318,"['B', 'Si']",chantre1985a,chantre,1985,"['s', 'v']",,B_sSi_v,None,Configurationally bistable C center in quenched Si:B: Possibility of a boron-vacancy pair,10.1103/PhysRevB.32.3687,DLTS,B_sSi_v_chantre1985a_1985_None,Ev+0.5,,,,C center,,CZ,boron,thermal,,,,,2019/10/15,,,,,,,,,,,,,,,,,,,,,,
191,"['Ga', 'Mn']",chantre1985_1,chantre,1985,"['', '']",,Ga_Mn_,Ec-0.49,Metastable-defect behavior in silicon: Charge-state-controlled reorientation of iron-aluminum pairs,10.1103/PhysRevB.31.7979,theory,Ga_Mn__chantre1985_1_1985_Ec-0.49,,,,,,,,,,,,,,,,,,,,,,,0.01,,,,,,,,,,,,,
156,"['Al', 'Fe']",chantre1985_1,chantre,1985,"['', '']",,Al_Fe_,Ev+0.13,Metastable-defect behavior in silicon: Charge-state-controlled reorientation of iron-aluminum pairs,10.1103/PhysRevB.31.7979,theory,Al_Fe__chantre1985_1_1985_Ev+0.13,,,,,,,,,,,,,,,,,,,,,,,,,,,,,,,,,,,,
616,['N'],nauka1985_1,nauka,1985,[''],,N_,None,Nitrogen-related deep electron traps in float zone silicon,10.1063/1.96274,DLTS,N__nauka1985_1_1985_None,Ec-0.28,,,,"Found in as grown material, disappears with anneals >1173 K",,FZ,phosphorus,melt,,7e-14,,,220,,,,,,,,,,,,3e-14,,,,,,,,,,
163,"['Al', 'Fe']",chantre1985_1,chantre,1985,"['', '']",dd,Al_Fe_,Ev+0.13,Metastable-defect behavior in silicon: Charge-state-controlled reorientation of iron-aluminum pairs,10.1103/PhysRevB.31.7979,theory,Al_Fe_dd_chantre1985_1_1985_Ev+0.13,,,,,,,,,,,,,,,,,,,,,,,,,,,,,,,,,,,,
615,['N'],nauka1985,nauka,1985,[''],,N_,None,Nitrogen-related deep electron traps in float zone silicon,10.1063/1.96274,DLTS,N__nauka1985_1985_None,Ec-0.19,,,,"Found in as grown material, disappears with anneals >1173 K",,FZ,phosphorus,melt,,4e-15,,,220,,,,,,,,,,,,2e-15,,,,,,,,,,
752,"['B', 'Fe']",brotherton1985,brotherton,1985,"['s', 'i']",a,B_sFe_i,None,Iron and the iron-boron complex in silicon,10.1063/1.335468,DLTS,B_sFe_ia_brotherton1985_1985_None,Ec-0.29,,,,,,"CZ, FZ","boron, phosphorus",,,,,,,,,,,,,,,,,,,,,,,,,,,,
160,"['Al', 'Fe']",chantre1985,chantre,1985,"['', '']",d,Al_Fe_,None,Metastable-defect behavior in silicon: Charge-state-controlled reorientation of iron-aluminum pairs,10.1103/PhysRevB.31.7979,"DLTS, TS-C",Al_Fe_d_chantre1985_1985_None,Ev+0.2,,,,90 K,,"CZ, FZ",aluminium,thermal,,,,,1,,,,,,,,,,,,,,FeAl_i-s_d.srh,,,,,,,,
188,"['Fe', 'Ga']",chantre1985,chantre,1985,"['', '']",,Fe_Ga_,Ev+0.24,Metastable-defect behavior in silicon: Charge-state-controlled reorientation of iron-aluminum pairs,10.1103/PhysRevB.31.7979,,Fe_Ga__chantre1985_1985_Ev+0.24,,,,,"Data published in inaccessible conference paper, and reprinted here. For <111> configuration",,,,,,,,,,,,,,,,,,,,,,,,,,,,,,,
189,"['Fe', 'Ga']",chantre1985_1,chantre,1985,"['', '']",,Fe_Ga_,Ev+0.17,Metastable-defect behavior in silicon: Charge-state-controlled reorientation of iron-aluminum pairs,10.1103/PhysRevB.31.7979,theory,Fe_Ga__chantre1985_1_1985_Ev+0.17,,,,,,,,,,,,,,,,,,,,,,,,,,,,,,,,,,,,
632,"['B', 'Mn']",chantre1985,chantre,1985,"['', '']",,B_Mn_,Ec-0.55,Metastable-defect behavior in silicon: Charge-state-controlled reorientation of iron-aluminum pairs,10.1103/PhysRevB.31.7979,,B_Mn__chantre1985_1985_Ec-0.55,,,,,"Data published in inaccessible conference paper, and reprinted here. For <111> configuration",,,,,,,,,,,,,,,,,,,,,,,,,,,,,,,
633,"['B', 'Mn']",chantre1985_1,chantre,1985,"['', '']",,B_Mn_,Ec-0.62,Metastable-defect behavior in silicon: Charge-state-controlled reorientation of iron-aluminum pairs,10.1103/PhysRevB.31.7979,theory,B_Mn__chantre1985_1_1985_Ec-0.62,,,,,,,,,,,,,,,,,,,,,,,,,,,,,,,,,,,,
128,"['Al', 'Cr']",chantre1985,chantre,1985,"['', '']",,Al_Cr_,Ev+0.45,Metastable-defect behavior in silicon: Charge-state-controlled reorientation of iron-aluminum pairs,10.1103/PhysRevB.31.7979,,Al_Cr__chantre1985_1985_Ev+0.45,,,,,"Data published in inaccessible conference paper, and reprinted here. For <111> configuration.",,,,,,,,,,,,,,,,,,,,,,,,,,,,,,,
129,"['Al', 'Cr']",chantre1985_1,chantre,1985,"['', '']",,Al_Cr_,Ev+0.38,Metastable-defect behavior in silicon: Charge-state-controlled reorientation of iron-aluminum pairs,10.1103/PhysRevB.31.7979,theory,Al_Cr__chantre1985_1_1985_Ev+0.38,,,,,,,,,,,,,,,,,,,,,,,,,,,,,,,,,,,,
130,"['Al', 'Cr']",chantre1985_2,chantre,1985,"['', '']",,Al_Cr_,Ev+0.52,Metastable-defect behavior in silicon: Charge-state-controlled reorientation of iron-aluminum pairs,10.1103/PhysRevB.31.7979,,Al_Cr__chantre1985_2_1985_Ev+0.52,,,,,"Data published in inaccessible conference paper, and reprinted here. For <111> configuration.",,,,,,,,,,,,,,,,,,,,,,,,,,,,,,,
1081,['Fe'],brotherton1985,brotherton,1985,['i'],d,Fe_i,None,Iron and the iron-boron complex in silicon,10.1063/1.335468,DLTS-Cr,Fe_id_brotherton1985_1985_None,Ev+0.419,Ev+0.37,,,emission rate taken from digitization of graph.,,"CZ, FZ","boron, phosphorus",,,,,766021*T**2*exp(-0.419/kT),"30,100",,,,5.6e-16*exp(-0.048/kT),,,,,,,,,,,,,,,,,,
172,"['Cr', 'Ga']",chantre1985_2,chantre,1985,"['', '']",,Cr_Ga_,Ev+0.48,Metastable-defect behavior in silicon: Charge-state-controlled reorientation of iron-aluminum pairs,10.1103/PhysRevB.31.7979,,Cr_Ga__chantre1985_2_1985_Ev+0.48,,,,,"Data published in inaccessible conference paper, and reprinted here. For <111> configuration",,,,,,,,,,,,,,,,,,,,,,,,,,,,,,,
171,"['Cr', 'Ga']",chantre1985_1,chantre,1985,"['', '']",,Cr_Ga_,Ev+0.4,Metastable-defect behavior in silicon: Charge-state-controlled reorientation of iron-aluminum pairs,10.1103/PhysRevB.31.7979,theory,Cr_Ga__chantre1985_1_1985_Ev+0.4,,,,,,,,,,,,,,,,,,,,,,,,,,,,,,,,,,,,
170,"['Cr', 'Ga']",chantre1985,chantre,1985,"['', '']",,Cr_Ga_,Ev+0.47,Metastable-defect behavior in silicon: Charge-state-controlled reorientation of iron-aluminum pairs,10.1103/PhysRevB.31.7979,,Cr_Ga__chantre1985_1985_Ev+0.47,,,,,"Data published in inaccessible conference paper, and reprinted here. For <111> configuration",,,,,,,,,,,,,,,,,,,,,,,,,,,,,,,
119,"['Al', 'Mn']",chantre1985,chantre,1985,"['', '']",,Al_Mn_,Ec-0.45,Metastable-defect behavior in silicon: Charge-state-controlled reorientation of iron-aluminum pairs,10.1103/PhysRevB.31.7979,,Al_Mn__chantre1985_1985_Ec-0.45,,,,,"Data published in inaccessible conference paper, and reprinted here. For <111> configuration",,,,,,,,,,,,,,,,,,,,,,,,,,,,,,,
735,"['B', 'Cr']",chantre1985_1,chantre,1985,"['', '']",,B_Cr_,Ev+0.22,Metastable-defect behavior in silicon: Charge-state-controlled reorientation of iron-aluminum pairs,10.1103/PhysRevB.31.7979,theory,B_Cr__chantre1985_1_1985_Ev+0.22,,,,,,,,,,,,,,,,,,,,,,,,,,,,,,,,,,,,
153,"['Al', 'Si']",chantre1985,chantre,1985,"['', 'v']",d,Al_Si_v,None,Metastable-defect behavior in silicon: Charge-state-controlled reorientation of iron-aluminum pairs,10.1103/PhysRevB.31.7979,DLTS,Al_Si_vd_chantre1985_1985_None,Ev+0.52,,,,Only appears in ultra fast quenched material.,,,,,,,,,,,,,,,,,,,,,,,,,,,,,,,
155,"['Al', 'Fe']",chantre1985,chantre,1985,"['', '']",,Al_Fe_,Ev+0.2,Metastable-defect behavior in silicon: Charge-state-controlled reorientation of iron-aluminum pairs,10.1103/PhysRevB.31.7979,theory,Al_Fe__chantre1985_1985_Ev+0.2,,,,,,,,,,,,,,,,,,,,,,,,,,,,AlFe_s-i_d.srh,,,,,,,,
120,"['Al', 'Mn']",chantre1985_1,chantre,1985,"['', '']",,Al_Mn_,Ec-0.52,Metastable-defect behavior in silicon: Charge-state-controlled reorientation of iron-aluminum pairs,10.1103/PhysRevB.31.7979,theory,Al_Mn__chantre1985_1_1985_Ec-0.52,,,,,,,,,,,,,,,,,,,,,,,,,,,,,,,,,,,,
1025,['Unknown'],indusekhar1986_3,indusekhar,1986,[''],,Unknown_,None,Investigation of Deep Defects Due to _-Particle Irradiation in n-Silicon,10.1002/pssa.2210930230,DLTS-Cr,Unknown__indusekhar1986_3_1986_None,Ec-0.28,,,,"sigma > 1e-15, Lists several papers that report the same defect",,epi,phosphorus,irridation,9.2e-13,,,,2,-4.2,,,,,,115 K,5 ms,,,,,,,,,,,,,,
866,['Au'],lemke1986,lemke,1986,[''],a,Au_,None,Dotierungseigenschaften von Silber in Silizium,10.1002/pssa.2210940171,DLTS,Au_a_lemke1986_1986_None,Ec-0.57,,,,assume value for thermal velocity of 2e7,,FZ,"boron, phosphorus",thermal,,1.6e-9/2e7,,,"50,20",,,,,,,,,,,,,,Au_s_a.srh,,,,,,,,
877,['Au'],lemke1986,lemke,1986,[''],d,Au_,None,Dotierungseigenschaften von Silber in Silizium,10.1002/pssa.2210940171,DLTS,Au_d_lemke1986_1986_None,Ev+0.34,,,,assumed thermal velocity of 1e7,,FZ,"boron, phosphorus",thermal,,,,,"50,20",,,,1.2e-8/1e7,,,,,,,,,,Au_s_d.srh,,1.2e-08,,,,,,
1055,['Fe'],indusekhar1986a,indusekhar,1986,[''],,Fe_,None,Properties of iron related quenched-in levels in p-silicon,10.1002/pssa.2210950134,DLTS-Cr,Fe__indusekhar1986a_1986_None,Ev+0.46,Ev+0.42,,,"the emission rate of holes was digitized from a graph. It differs from the quoted activation energy in the paper. This emission rate is very different from that of interstitial iron, also the instabilities were note seen.",,CZ,boron,,,,,2e8*T**2 * exp(-0.483/kT),,,,,6.8e-16*exp(-0.04/kT),,,,,,,,,,FeO_-_.srh,,,,,,,,
28,"['O', 'Si']",indusekhar1986,indusekhar,1986,"['', 'v']",a,O_Si_v,None,Investigation of Deep Defects Due to _-Particle Irradiation in n-Silicon,10.1002/pssa.2210930230,DLTS-Cr,O_Si_va_indusekhar1986_1986_None,Ec-0.18,,,,,,epi,phosphorus,irridation,1.2e-15,,,,2,-4.2,,,5e-19,,,107 K,5 ms,,,,,,,,,,,,,,
402,['Ag'],lemke1986,lemke,1986,[''],a,Ag_,None,Dotierungseigenschaften von Silber in Silizium,10.1002/pssa.2210940171,DLTS,Ag_a_lemke1986_1986_None,Ec-0.57,,,,,,FZ,"boron, phosphorus",thermal,,,,,"50,20",,,,,,,,,,,,,,Ag_s_a.srh,1.3e-09,,,,,,,
1024,['Unknown'],indusekhar1986_2,indusekhar,1986,[''],,Unknown_,None,Investigation of Deep Defects Due to _-Particle Irradiation in n-Silicon,10.1002/pssa.2210930230,DLTS-Cr,Unknown__indusekhar1986_2_1986_None,Ec-0.54,,,,"sigma > 1e-15, defect in unirradiated sample",,epi,phosphorus,irridation,2.6e-15,,,,2,-4.2,,,,,,267 K,5 ms,,,,,,,,,,,,,,
388,['Ag'],lemke1986,lemke,1986,[''],d,Ag_,None,Dotierungseigenschaften von Silber in Silizium,10.1002/pssa.2210940171,DLTS,Ag_d_lemke1986_1986_None,Ev+0.39,,,,,,FZ,"boron, phosphorus",thermal,,,,,"50,20",,"141.1,152.4,165.7,181.4","1,10,100,1000",,,,,,,,,,,Ag_s_d.srh,,1e-8,,,,,,
1022,['Unknown'],indusekhar1986,indusekhar,1986,[''],,Unknown_,None,Investigation of Deep Defects Due to _-Particle Irradiation in n-Silicon,10.1002/pssa.2210930230,DLTS-Cr,Unknown__indusekhar1986_1986_None,Ec-0.28,,,,Defect in unirradiated sample,,epi,phosphorus,irridation,2.1e-17,,,,2,-4.2,,,1.2e-16,,,183 K,5 ms,,,,,,,,,,,,,,
352,"['Si', 'Si']",indusekhar1986,indusekhar,1986,"['v', 'v']",aa,Si_vSi_v,None,Investigation of Deep Defects Due to _-Particle Irradiation in n-Silicon,10.1002/pssa.2210930230,DLTS-Cr,Si_vSi_vaa_indusekhar1986_1986_None,Ec-0.26,,,,,,epi,phosphorus,irridation,4.2e-15,,,,2,-4.2,,,2.8000000000000005e-17,,,145 K,5 ms,,,,,,,,,,,,,,
1232,['Ni'],jaraiz1986,jaraiz,1986,[''],a,Ni_,None,Electron thermal emission rates of nickel centers in silicon,10.1016/0038-1101(86)90008-0,CV-TF,Ni_a_jaraiz1986_1986_None,Ec-0.360,,,,,,FZ,phosphorus,,,,0.01,,50-60,,,,,,,,,,,,,,,,,,,,,,
338,"['Si', 'Si']",indusekhar1986,indusekhar,1986,"['v', 'v']",a,Si_vSi_v,None,Investigation of Deep Defects Due to _-Particle Irradiation in n-Silicon,10.1002/pssa.2210930230,DLTS-Cr,Si_vSi_va_indusekhar1986_1986_None,Ec-0.48,,,,sigma > 1e-15,,epi,phosphorus,irridation,5.3e-13,,,,2,-4.2,,,,,,196 K,5 ms,,,,,,,,,,,,,,
1213,['Ni'],jaraiz1986,jaraiz,1986,[''],,Ni_,None,Electron thermal emission rates of nickel centers in silicon,10.1016/0038-1101(86)90008-0,CV-TF,Ni__jaraiz1986_1986_None,Ec-0.570,,,,Unknown but believe what Lebedev saw. Assumes is related to Nickel,,FZ,phosphorus,,,,0.01,,50-60,,,,,,,,,,,,,,,,,,,,,,
1023,['Unknown'],indusekhar1986_1,indusekhar,1986,[''],,Unknown_,None,Investigation of Deep Defects Due to _-Particle Irradiation in n-Silicon,10.1002/pssa.2210930230,DLTS-Cr,Unknown__indusekhar1986_1_1986_None,Ec-0.51,,,,sigma > 1e-15,,epi,phosphorus,irridation,5.799999999999999e-14,,,,2,-4.2,,,,,,225K,5 ms,,,,,,,,,,,,,,
218,['C'],asom1987,asom,1987,['i'],d,C_i,None,Interstitial defect reactions in silicon,10.1063/1.98465,"DLTS-Me, EPR",C_id_asom1987_1987_None,Ev+0.27,,,,States is ending conjecture over energy levels.,,,,,,,,,,,,,,,,150 K,,,,,,,,,,,,,,,
1082,['Fe'],hangleiter1987,hangleiter,1987,['i'],d,Fe_i,None,Nonradiative recombination via deep impurity levels in silicon: Experiment,10.1103/PhysRevB.35.9149,"luminescence,",Fe_id_hangleiter1987_1987_None,,,,,"To put data in the data a thermal velocity of (2e7 *(T/300)^(0.5)). ""The hole-capture coefficient of Fe determined from the carrier lifetime in n-type Si at 300 K is more than 10 times larger than the value measured with DLTS. Puts this down to different capture mechanisms in forward and reverse bias.",,,,,,,,,,,,,2e-8*(300/T)**(-0.6)/(2e7 *(T/300)**(0.5)),,,,,,,,,,,,,,,,,,
82,"['C', 'P']",asom1987,asom,1987,"['i', 's']",,C_iP_s,None,Interstitial defect reactions in silicon,10.1063/1.98465,DLTS,C_iP_s_asom1987_1987_None,Ec-0.29,,,,"Has three configurations. State 1. There is inconsistances within the paper, say 0.29 and 0.27 in different places.",,,,,,,,,,,,,,,,175 K,,,,,,,,,,,,,,,
85,"['C', 'P']",asom1987_3,asom,1987,"['i', 's']",,C_iP_s,None,Interstitial defect reactions in silicon,10.1063/1.98465,DLTS,C_iP_s_asom1987_3_1987_None,Ec-0.3,,,,Has three configurations. State 2.,,,,,,,,,,,,,,,,,,,,,,,,,,,,,,,
956,['Zn'],lemke1987,lemke,1987,['s'],a,Zn_s,None,Störstellenreaktionen in den Randschichtbereichen von Si-Kristallen mit Zn- und Pt-Dotierung,10.1002/pssa.2211010122,DLTS-Cr,Zn_sa_lemke1987_1987_None,Ev+0.293,,,,"Saw two other levels which interact with the Zn levels, depending on annealing temeprature. The value published in his paper for the energy level 0.61 eV. This has not had the T^2 dependence accounted for. The values below are taken from a digitisation of Figure 1. The aquired data provided a slope of -0.318, close to the -0.31 value provided in his paper. It was also confirmed that accounting for the T^2 dependenced provided a betting R^2 value.",,,"boron, phosphorous",thermal,,,,7.55e7 * T**2* exp(-0.293/kT),,,,,,,,,,,,,,,,,>3e-8,,,,,,
84,"['C', 'P']",asom1987_2,asom,1987,"['i', 's']",,C_iP_s,None,Interstitial defect reactions in silicon,10.1063/1.98465,DLTS,C_iP_s_asom1987_2_1987_None,Ec-0.21,,,,Has three configurations. State 2,,,,,,,,,,,,,,,,,,,,,,,,,,,,,,,
389,['Ag'],baber1987,baber,1987,[''],d,Ag_,Ev+0.34,Characterization of silver-related deep levels in silicon,10.1063/1.339425,"DLTS-Cr, DLTS-S",Ag_d_baber1987_1987_Ev+0.34,,Ev+0.35,,,change in emission rate with bias. DLTS database.,,,"boron, phosphorus",thermal,,,,,"13,5",-3.0,,,1.7e-15,,,,,,,,,,Ag_s_d.srh,,1.7e-08,,,,,,
267,['Cu'],brotherton1987_1,brotherton,1987,[''],d,Cu_,None,Deep levels of copper in silicon,10.1063/1.339564,"DLTS, luminescence",Cu_d_brotherton1987_1_1987_None,Ev+0.093,,,,Different defect from the others reported In the paper. Believed to be related to the luminescence centre,,FZ,"boron, phosphorus",thermal,3e-16,1e-14,,,66-125,,,,,,,,,,,,,,CuCu_i-s_d.srh,,,,,,,,
969,['Zn'],lemke1987,lemke,1987,['s'],aa,Zn_s,None,Störstellenreaktionen in den Randschichtbereichen von Si-Kristallen mit Zn- und Pt-Dotierung,10.1002/pssa.2211010122,DLTS-Cr,Zn_saa_lemke1987_1987_None,Ev+0.565,,,,"Saw two other levels which interact with the Zn levels, depending on annealing temeprature. The value published in his paper for the energy level 0.61 eV. This has not had the T^2 dependence accounted for. The values below are taken from a digitisation of Figure 1. It was confirmed that this aquired data provided a slope of -0.62 as stated in his paper. It was also confirmed that accounting for the T^2 dependenced provided a betting R^2 value.",,,"boron, phosphorous",thermal,,,,1.47e6 * T**2* exp(-0.565/kT),,,,,,,,,,,,,,,,,>3e-8,,,,,,
295,['Cu'],brotherton1987,brotherton,1987,[''],aa,Cu_,None,Deep levels of copper in silicon,10.1063/1.339564,"DLTS, luminescence",Cu_aa_brotherton1987_1987_None,Ec-0.161,,,,"Cu_d, Cu_a, and Cu_aa  from the same paper are the same defect",,FZ,"boron, phosphorus",thermal,3.3e-17,3.3e-17,,,66-125,,,,,,,,,,,,,,Cu_s_aa.srh,,,,,,,,
403,['Ag'],baber1987,baber,1987,[''],a,Ag_,Ec-0.54,Characterization of silver-related deep levels in silicon,10.1063/1.339425,"DLTS-Cr, DLTS-S",Ag_a_baber1987_1987_Ec-0.54,,Ec-0.548,,,change in emssion rate with bias. measurement data taken from laplace DLTS database. Capture at 300K,,,"boron, phosphorus",thermal,,,,,"13,5",-3.0,"228,247,269.2,295.7","1,10,100,1000",,,2.20E-16,,,,,,,,Ag_s_a.srh,1.3e-09,,,,,,,
316,"['Si', 'Si']",asom1987,asom,1987,"['v', 'v']",,Si_vSi_v,None,Interstitial defect reactions in silicon,10.1063/1.98465,DLTS,Si_vSi_v_asom1987_1987_None,Ec-0.23,,,,Has three configurations. State 2,,,,,,,,,,,,,,,,125 K,,,,,,,,,,,,,,,
298,['Cu'],brotherton1987_1,brotherton,1987,[''],a,Cu_,None,Deep levels of copper in silicon,10.1063/1.339564,"DLTS, luminescence",Cu_a_brotherton1987_1_1987_None,Ec-0.402,,,,Different defect from the others reported In the paper,,FZ,"boron, phosphorus",thermal,1.8e-17,1.8e-17,,,66-125,,,,,,,,,,,,,,,,,,,,,,
223,['C'],asom1987,asom,1987,['i'],a,C_i,None,Interstitial defect reactions in silicon,10.1063/1.98465,"DLTS-Me, EPR",C_ia_asom1987_1987_None,Ec-0.12,,,,States is ending conjecture over energy levels.,,,,,,,,,,,,,,,,60 K,,,,,,,,,,,,,,,
35,"['C', 'O']",asom1987,asom,1987,"['i', 'i']",,C_iO_i,None,Interstitial defect reactions in silicon,10.1063/1.98465,"DLTS-Me, EPR",C_iO_i_asom1987_1987_None,Ev+0.36,,,,States is ending conjecture over energy levels.,,,,,,,,,,,,,,,,,,,,,,,,,,,,,,,
753,"['B', 'Fe']",hangleiter1987,hangleiter,1987,"['s', 'i']",a,B_sFe_i,None,Nonradiative recombination via deep impurity levels in silicon: Experiment,10.1103/PhysRevB.35.9149,"luminescence,",B_sFe_ia_hangleiter1987_1987_None,,,,,Assumed a thermal velocity of (2e7 *(T/300)^(0.5)),,,,,,,,,,,,,3e-8*(300/T)**(-0.6)/(2e7 *(T/300)**(0.5)),,3e-7*(300/T)**(-0.6)/(2e7 *(T/300)**(0.5)),,,,,,,,,,,,,,,,
906,['Au'],hangleiter1987,hangleiter,1987,['s'],d,Au_s,None,Nonradiative recombination via deep impurity levels in silicon: Experiment,10.1103/PhysRevB.35.9149,"luminescence,",Au_sd_hangleiter1987_1987_None,,,,,"Assumed a thermal velocity of (2e7 *(T/300)^(0.5)), normalised to give the value from Wu and Peaker.",,,,,,,,,,,,,,,6e-9*exp(0.03/kT)*exp(-0.03/k/300)/(2e7 *(T/300)**(0.5)),,,,,,,,,,,,,,,,
