Repository: MK8J/semiconductorDefects

# Semiconductor Defects

This is an attempt at creating a collection of defect parameters of
semiconductors in plain text. The idea is that such a plain text file
should reduce allow for everyone to be able to access the information
for now and into the future.

The information currently stored in the repository is currently limited
to Shockley Read Hall parameterization, which allow calculation of how
electron and holes electronically interact with the defect.

## Shockley Read Hall parameterization

The Shockley Read Hall parameterisation assumes that there is a level
within the forbidden region in a semiconductor’s through which electrons
and holes can pass.

File: csvVersion.csv (part 5 of 8)
,elements,papername,author,year,state,charge,defect,Ed,title,doi,measurement_technique,defectID,Ed_a,Ed_h,dEd_h,isbn,comments,k,sample.growth,sample.dopant,sample.incorporation,sigma_ha,sigma_ea,dEd_a,e_h,sample.resistivity,measurement_details.Ur,measurement_data.T,measurement_data.e,sigma_h,dsigma_e,sigma_e,measurement_details.T,measurement_details.tp,dEd,dk,measurement_details.single_shot,dsigma_ea,issn,linked,c_e,c_h,e_e,measurement_details.Up,measurement_details.Rw,dsigma_ha,dsigma_h,measurement_details.low_field
224,"['C', 'C', 'Si']",asom1987,asom,1987,"['s', 's', 'i']",,C_sC_sSi_i,None,Interstitial defect reactions in silicon,10.1063/1.98465,DLTS,C_sC_sSi_i_asom1987_1987_None,Ec-0.1,,,,"Metastable, stated that the existence is confirmed by optically detected magneto resonance.",,,,,,,,,,,,,,,,55 K,,,,,,,,,,,,,,,
83,"['C', 'P']",asom1987_1,asom,1987,"['i', 's']",,C_iP_s,None,Interstitial defect reactions in silicon,10.1063/1.98465,DLTS,C_iP_s_asom1987_1_1987_None,Ec-0.23,,,,Has three configurations. State 1,,,,,,,,,,,,,,,,125 K,,,,,,,,,,,,,,,
695,['Cr'],hangleiter1987,hangleiter,1987,['i'],d,Cr_i,None,Nonradiative recombination via deep impurity levels in silicon: Experiment,10.1103/PhysRevB.35.9149,"luminescence,",Cr_id_hangleiter1987_1987_None,,,,,Assumed a thermal velocity of (2e7 *(T/300)^(0.5)),,,,,,,,,,,,,1e-7*(300/T)**(-1.1)/(2e7 *(T/300)**(0.5)),,,,,,,,,,,,,,,,,,
266,['Cu'],brotherton1987,brotherton,1987,[''],d,Cu_,None,Deep levels of copper in silicon,10.1063/1.339564,"DLTS, luminescence",Cu_d_brotherton1987_1987_None,Ev+0.233,,,,"Cu_d, Cu_a, and Cu_aa  from the same paper are the same defect",,FZ,"boron, phosphorus",thermal,8e-17,1.3999999999999999e-14,,,66-125,,,,,,,,,,,,,,,,,,,,,,
890,['Au'],hangleiter1987,hangleiter,1987,['s'],a,Au_s,None,Nonradiative recombination via deep impurity levels in silicon: Experiment,10.1103/PhysRevB.35.9149,luminescence,Au_sa_hangleiter1987_1987_None,,,,,Assumed a thermal velocity of (2e7 *(T/300)^(0.5)),,,,,,,,,,,,,5e-8*exp(0.03/kT)*exp(-0.03/k/300)/(2e7 *(T/300)**(0.5)),,,,,,,,,,,,,,,,,,
232,"['C', 'C']",asom1987,asom,1987,"['s', 'i']",,C_iC_s,None,Interstitial defect reactions in silicon,10.1063/1.98465,DLTS,C_iC_s_asom1987_1987_None,Ec-0.17,,,,"Metastable, tentative assignment. Similar behavior observed in EPR.",,,,,,,,,,,,,,,,75 K,,,,,,,,,,,,,,,
704,"['B', 'Cr']",hangleiter1987,hangleiter,1987,"['s', 'i']",d,B_sCr_i,None,Nonradiative recombination via deep impurity levels in silicon: Experiment,10.1103/PhysRevB.35.9149,luminescence,B_sCr_id_hangleiter1987_1987_None,,,,,Assumed a thermal velocity of (2e7 *(T/300)^(0.5)),,,,,,,,,,,,,2e-7*(300/T)**(-1.2)/(2e7 *(T/300)**(0.5)),,6e-7*(300/T)**(-1.2)/(2e7 *(T/300)**(0.5)),,,,,,,,,,,,,,,,
350,['Si'],asom1987,asom,1987,['v'],a,Si_v,None,Interstitial defect reactions in silicon,10.1063/1.98465,DLTS,Si_va_asom1987_1987_None,Ev+0.1,,,,,,,,,,,,,,,,,,,,,,,,,,,,,,,,,,,
297,['Cu'],brotherton1987,brotherton,1987,[''],a,Cu_,None,Deep levels of copper in silicon,10.1063/1.339564,"DLTS, luminescence",Cu_a_brotherton1987_1987_None,Ev+0.425,,,,"Cu_d, Cu_a, and Cu_aa  from the same paper are the same defect",,FZ,"boron, phosphorus",thermal,3e-15,7.4e-15,,,66-125,,,,,,,,,,,,,,,,,,,,,,
21,['O'],chantre1987,chantre,1987,['p'],,O_p,None,Metastable thermal donor states in silicon,10.1063/1.97812,DLTS,O_p_chantre1987_1987_None,Ec-0.15,,,,"75K Thermal donor state 2.Heat treatments were performed at 450 C in flowing N2 for various durations: 30 min, 1 h, 2 h, 5 h.",,CZ,boron,,,,,,2,,,,,,,,,,,,,,,,,,,,,,
390,['Ag'],pandian1988,pandian,1988,[''],d,Ag_,None,Silver related deep levels in silicon,10.1002/pssa.2211090129,DLTS-Cr,Ag_d_pandian1988_1988_None,Ev+0.33,,,,,,,"boron, phosphorus",thermal,,,,,10,,,,3.1e-16,,,,,,,,,,Ag_s_d.srh,,,,,,,,
16,"['Fe', 'O', 'Si']",you1988,you,1988,"['i', '', 'v']",,Fe_iO_Si_v,None,Iron-vacancy-oxygen complex in silicon,10.1063/1.340297,DLTS,Fe_iO_Si_v_you1988_1988_None,Ec-0.36,,,,,,CZ,phosphorus,thermal,,4e-15,,,1-3,,,,,,,,,,,,,,,,,,,,,,
404,['Ag'],pandian1988,pandian,1988,[''],a,Ag_,None,Silver related deep levels in silicon,10.1002/pssa.2211090129,DLTS-Cr,Ag_a_pandian1988_1988_None,Ec-0.56,,,,,,,"boron, phosphorus",thermal,,,,,10,,,,,,3e-16,,,,,,,,Ag_s_a.srh,,,,,,,,
477,['Ti'],mathiot1989,mathiot,1989,['i'],d,Ti_i,None,Titanium-related deep levels in silicon: A reexamination,10.1063/1.343608,"DLTS-Cr, Hall",Ti_id_mathiot1989_1989_None,Ec-0.317,Ec-0.297,,,"Noted that could not vary the filling pulse, as it was too short and so reanalyzed the data of wang1984.",,"FZ,CZ",phosphorus,thermal,,,,,,,,,,,4.6e-8*exp(-0.02/k/T)/T**(2.5),,,,,,,,,,,1.1e13 *T**(-0.5)*exp(-0.317/k/T),,,,,
502,['Ti'],mathiot1989,mathiot,1989,['i'],a,Ti_i,None,Titanium-related deep levels in silicon: A reexamination,10.1063/1.343608,DLTS,Ti_ia_mathiot1989_1989_None,Ec-0.09,,,,"Noted that could not vary the filling pulse, as it was too short.",,"FZ,CZ",phosphorus,thermal,,2.9e-14,,,,,,,,,,,,,,,,,,,,1.85e8 *T**2*exp(-0.09/kT),,,,,
493,['Ti'],mathiot1989,mathiot,1989,['i'],dd,Ti_i,None,Titanium-related deep levels in silicon: A reexamination,10.1063/1.343608,DLTS-Cr,Ti_idd_mathiot1989_1989_None,,Ev+0.26,,,varied the pulse height and the pulse width at the same time.,,"FZ,CZ",boron,thermal,,,,1.65e5*T**2*exp(-0.287/kT),,,,,2.6e-17*exp(-0.027/kT),,,,,,,,,,,,,,,,,,
811,['S'],pettersson1990,pettersson,1990,['s'],d,S_s,None,Electric-field-enhanced electron emission from isolated sulfur and selenium donors in silicon,10.1103/PhysRevB.42.1381,DLTS,S_sd_pettersson1990_1990_None,Ec-0.29,Ec-0.31,,,Depended on electric field,,,,,,,,,,,,,,,,,,,,,,,,,,,,,,,
816,['S'],pettersson1990,pettersson,1990,['s'],dd,S_s,None,Electric-field-enhanced electron emission from isolated sulfur and selenium donors in silicon,10.1103/PhysRevB.42.1381,DLTS,S_sdd_pettersson1990_1990_None,Ec-0.59,,,,Depended on electric field,,,,,,,,,,,,,,,,,,,,,,,,,,,,,,,
99,['Se'],pettersson1990,pettersson,1990,['s'],d,Se_s,None,Electric-field-enhanced electron emission from isolated sulfur and selenium donors in silicon,10.1103/PhysRevB.42.1381,DLTS,Se_sd_pettersson1990_1990_None,Ec-0.29,Ec-0.31,,,Depended on electric field,,,,,,,,,,,,,,,,,,,,,,,,,,,,,,,
1083,['Fe'],zoth1990,zoth,1990,['i'],d,Fe_i,None,"A fast, preparation-free method to detect iron in silicon",10.1063/1.345063,SPV,Fe_id_zoth1990_1990_None,,,,,Value at 300 K.,,,,,,,,,,,,,,,3.26e-14,,,,,,,,,5.5e-07,,,,,,,
103,['Se'],pettersson1990,pettersson,1990,['s'],dd,Se_s,None,Electric-field-enhanced electron emission from isolated sulfur and selenium donors in silicon,10.1103/PhysRevB.42.1381,DLTS,Se_sdd_pettersson1990_1990_None,Ec-0.54,Ec-0.59,,,Depended on electric field,,,,,,,,,,,,,,,,,,,,,,,,,,,,,,,
1150,['W'],boughaba1991,boughaba,1991,['i'],,W_i,None,Deep level transient spectroscopy characterization of tungsten‐related deep levels in silicon,10.1063/1.347708,DLTS-F,W_i_boughaba1991_1991_None,Ev+0.33,,,,,,"CZ, FZ",boron,thermal,1.2e-14,,,5e7*T**2*exp(-0.33/kT),100,3,,,,,,170,,,,,,,,,,,0,5 ms,,,
503,['Ti'],tilly1991,tilly,1991,['i'],a,Ti_i,Ec-(0.077-1.47e-4*T),Electrical and optical properties of titanium-related centers in silicon,10.1103/PhysRevB.43.9171,DLTS-Cr,Ti_ia_tilly1991_1991_Ec-(0.077-1.47e-4*T),Ec-0.077,Ec-0.08,,,Comments on both the previous defect asignment and charges assignment being vague,,,"boron, phosphorus",ion implantation,,,,,,,,,,,1.60E-15,,,,,,,,,,,,,,,,
419,['Mo'],zhou1991,zhou,1991,['i'],d,Mo_i,None,Physical Behaviour of 4d Transition Metal Impurity in Silicon,10.4028/www.scientific.net/MSF.38-41.457,DLTS,Mo_id_zhou1991_1991_None,Ev+0.36,,,,"DLTS peak at 180K. Resistivity 1-300 Ohm.cm. DLTS. Irradiated some samples with electrons of energy 5MeV. Also saw an acceptor level at Ec-0.53. Claims this is a substitutionary site, other authors disagree.",,"FZ, CZ","aluminium, boron, gallium, phosphorus, tin",,,,,,,,,,,,,,,,,,,,,,,,,,,,
478,['Ti'],tilly1991,tilly,1991,['i'],d,Ti_i,Ec-(0.268+3.42e-4*T),Electrical and optical properties of titanium-related centers in silicon,10.1103/PhysRevB.43.9171,DLTS-Cr,Ti_id_tilly1991_1991_Ec-(0.268+3.42e-4*T),Ec-0.255,Ec-0.266,,,Comments on both the previous defect asignment and charges assignment being vague. Capture cross section values manually extracted from graph,,,"boron, phosphorus",ion implantation,,,,,,,,,,,1.57e-14*exp(0.011/k/T),,,,,,,,,,,,,,,,
417,['Mo'],hamaguchi1991,hamaguchi,1991,['i'],d,Mo_i,None,Deep Levels Associated with Molybdenum in Silicon,10.1143/JJAP.30.L1837,"DLTS, DLTS-Mo, LS-N",Mo_id_hamaguchi1991_1991_None,Ev+0.31,,,,"DLTS peak at 170K. Resistivity 10 Ohm.cm. For FZ Mo was spun on, and thermally diffused. For CZ it was introduced into the melt. Both dopants were used for CZ and FZ. Found 3 other levels related to Mo; Ev+0.27, Ec-0.34, Ec-0.58 and not Mo and dopant pairing.",,"FZ, CZ","boron, phosphorus","diffused, melt",,,,,10,,,,,,,,,,,,,,,,,,,,,,
418,['Mo'],pettersson1991,pettersson,1991,['i'],d,Mo_i,Ev+0.296 + 2.7e-5*T,Electrical and optical properties of molybdenum and tungsten related defects in silicon,10.1088/0268-1242/6/4/002,"DLTS, DC-S",Mo_id_pettersson1991_1991_Ev+0.296 + 2.7e-5*T,Ev+0.292,Ev+0.296,,,"DLTS peak at 180K. Capture cross section measured of 50 deg from 150 to 200 deg. Claims not a substitutional site. In a similar publication showing the same data a year later. DOI;10.1557/PROC-262-489. On Zhou's result of extra energy levels they say ""Although, in principle, this level could originate from three different defects we think there are good reasons to believe that the midgap level is a kind of process induced built-in defect which has to be studied further before a correct chemical identification can be performed.""",,"FZ, CZ","boron, phosphorus",,,,,,,,,,8.38E-16 * exp(0.004/kT),,,,,,,,,,,,,,,,,,
1170,['W'],boughaba1991,boughaba,1991,['s'],,W_s,None,Deep level transient spectroscopy characterization of tungsten‐related deep levels in silicon,10.1063/1.347708,DLTS-F,W_s_boughaba1991_1991_None,Ev+0.55,,,,,,"CZ, FZ",boron,thermal,3.4e-15,,,1.6e7*T**2*exp(-0.55/kT),100,3,,,,,,275,,,,,,,,,,,0,5 ms,,,
1155,['W'],ando1991,ando,1991,[''],,W_,None,Deep‐level transient spectroscopy on p‐type silicon crystals containing tungsten impurities,10.1063/1.350196,DLTS,W__ando1991_1991_None,Ev+0.4,,,,,,CZ,boron,"melt, thermal",,,,,0.1,,,,,,,220,,,,,,,,,,,,,,,
77,"['H', 'V']",sadoh1991,sadoh,1991,"['i', 's']",,H_iV_s,None,Diffusion of vanadium in silicon,10.1063/1.105154,DLTS,H_iV_s_sadoh1991_1991_None,Ev+0.49,,,,,,FZ,phosphorus,thermal,,,,,10-100,,,,,,,,,,,,,,,,,,,,,,
746,"['B', 'Fe']",gao1991,gao,1991,"['s', 'i']",d,B_sFe_i,None,Annealing and profile of interstitial iron in boron-doped silicon,10.1063/1.106103,DLTS,B_sFe_id_gao1991_1991_None,Ev+0.095,,,,catpure cross section determined at 55 K,,FZ,boron,,1.5e-13,,,,,,,,,,,,,,,,,,,,,,,,,,
494,['Ti'],tilly1991,tilly,1991,['i'],dd,Ti_i,Ev+(0.258-3.86e-5*T),Electrical and optical properties of titanium-related centers in silicon,10.1103/PhysRevB.43.9171,DLTS-Cr,Ti_idd_tilly1991_1991_Ev+(0.258-3.86e-5*T),Ev+0.267,Ev+0.258,,,Comments on both the previous defect asignment and charges assignment being vague. Capture cross section values manually extracted from graph,,,"boron, phosphorus",ion implantation,,,,,,,,,2.17e-17*exp(-0.01/k/T),,,,,,,,,,,,,,,,,,
46,['V'],tilly1991a,tilly,1991,['i'],a,V_i,Ec-(0.207+1.97e-4*T),Electrical and optical properties of vanadium-related centers in silicon,10.1103/PhysRevB.44.12809,DLTS-Cr,V_ia_tilly1991a_1991_Ec-(0.207+1.97e-4*T),Ec-0.204,Ec-0.208,,,Comments on both the previous defect asignment and charges assignment being vague,,,"boron, phosphorus",ion implantation,,,,,,,,,,,1.6e-16*exp(0.0037/kT),,,,,,,,,,,,,,,,
1160,['W'],pettersson1991,pettersson,1991,[''],d,W_,Ev+0.383-5.2e-5*T,Electrical and optical properties of molybdenum and tungsten related defects in silicon,10.1088/0268-1242/6/4/002,"DLTS, DC-S",W_d_pettersson1991_1991_Ev+0.383-5.2e-5*T,Ev+0.4,Ev+0.382,,,DLTS peak at 180K. emission rate taken from digitisation.,,"FZ, CZ","boron, phosphorus",,,,,2.98e6*T**2*exp(-0.397/kT),,,,,1.15e-15 * exp(-0.018/kT),,,,,,,,,,,,,,,,,,
537,['Ru'],zhou1991,zhou,1991,['i'],d,Ru_i,None,Physical Behaviour of 4d Transition Metal Impurity in Silicon,10.4028/www.scientific.net/MSF.38-41.457,DLTS,Ru_id_zhou1991_1991_None,Ev+0.34,,,,,,"FZ, CZ","aluminium, boron, gallium, phosphorus, tin",,,,,,,,,,,,,,,,,,,,,,,,,,,,
1084,['Fe'],gao1991,gao,1991,['i'],d,Fe_i,None,Annealing and profile of interstitial iron in boron-doped silicon,10.1063/1.106103,DLTS,Fe_id_gao1991_1991_None,Ev+0.43,,,,catpure cross section determined at 250 K,,FZ,boron,,2.7e-17,,,,,,,,,,,,,,,,,,,,,,,,,,
1151,['W'],boughaba1991_1,boughaba,1991,['i'],,W_i,None,Deep level transient spectroscopy characterization of tungsten‐related deep levels in silicon,10.1063/1.347708,DLTS-F,W_i_boughaba1991_1_1991_None,Ev+0.22,,,,"Linked to the boughaba1991 in W_i_.srh, but not the same defect. The concentrations of both were seen to scale with each other.",,"CZ, FZ",boron,thermal,9.4e-15,,,4.4e7*T**2*exp(-0.22/kT),100,3,,,,,,125,,,,,,,,,,,0,5 ms,,,
41,['V'],tilly1991a,tilly,1991,['i'],dd,V_i,Ev+(0.356-1.43e-7*T),Electrical and optical properties of vanadium-related centers in silicon,10.1103/PhysRevB.44.12809,DLTS-Cr,V_idd_tilly1991a_1991_Ev+(0.356-1.43e-7*T),Ev+0.447,Ev+0.359,,,Comments on both the previous defect asignment and charges assignment being vague. Capture cross section values manually extracted from graph,,,"boron, phosphorus",ion implantation,,,,,,,,,6.47e-17*exp(-0.088/kT),,,,,,,True,,,,,,,,,,,
67,['V'],tilly1991a,tilly,1991,['i'],d,V_i,Ec-(0.483-1.77e-4*T),Electrical and optical properties of vanadium-related centers in silicon,10.1103/PhysRevB.44.12809,DLTS-Cr,V_id_tilly1991a_1991_Ec-(0.483-1.77e-4*T),Ec-0.469,Ec-0.485,,,Comments on both the previous defect asignment and charges assignment being vague. Capture cross section values manually extracted from graph,,,"boron, phosphorus",ion implantation,,,,,,,,,,,8.27e-15*exp(0.016/kT),,,,,,,,,,,,,,,,
586,['H'],holm1991,holm,1991,['i'],d,H_i,None,Deep state of hydrogen in crystalline silicon: Evidence for metastability,10.1103/PhysRevLett.66.2360,DLTS,H_id_holm1991_1991_None,Ec-0.16,,,,"Corrected for field effects. Took the capture rate from DLTS measurements from irmscher1984, while the above repored are capture rates from minority carrier.",,,,,,>4e-8/1.2e7,,,,,,,,,,,,,,,,,,,,,,,,,
1171,['W'],boughaba1991_1,boughaba,1991,['s'],,W_s,None,Deep level transient spectroscopy characterization of tungsten‐related deep levels in silicon,10.1063/1.347708,DLTS,W_s_boughaba1991_1_1991_None,Ec-0.59,,,,"Level near midgap, so did different analysis which relocated level from Ec-0.53 to Ec-0.59. Same defect as boughaba1991 in W_s_.srh.",,"CZ, FZ",phosphorus,thermal,1.7e-14,6.6e-16,,6e6*T**2*exp(-0.53/kT),100,3,,,,,,275,,,,,,,,,,,0,5 ms,,,
42,['V'],sadoh1992,sadoh,1992,['i'],dd,V_i,Ev+0.34,Deep levels of vanadium and vanadium‐hydrogen complex in silicon,10.1063/1.352353,DLTS-Cr,V_idd_sadoh1992_1992_Ev+0.34,Ev+0.46,,,,,,"CZ, FZ","boron, phosphorus",thermal,,,,,10-100,,,,1.16e-16*exp(-0.12/kT),,,,,,,,,,,,,,,,,,
68,['V'],sadoh1992,sadoh,1992,['i'],d,V_i,Ec-0.45,Deep levels of vanadium and vanadium‐hydrogen complex in silicon,10.1063/1.352353,DLTS-Cr,V_id_sadoh1992_1992_Ec-0.45,Ec-0.45,,,,Measured capture cross section over a very narrow range from 210-260K.,,"CZ, FZ","boron, phosphorus",thermal,,,,,10-100,,,,,,5.3e-15,,,,,,,,,,,,,,,,
47,['V'],sadoh1992,sadoh,1992,['i'],a,V_i,Ec-0.2,Deep levels of vanadium and vanadium‐hydrogen complex in silicon,10.1063/1.352353,DLTS-Cr,V_ia_sadoh1992_1992_Ec-0.2,Ec-0.2,,,,,,"CZ, FZ","boron, phosphorus",thermal,,,,,10-100,,,,,,1.2e-16,,,,,,,,,,,,,,,,
517,['Pt'],lemke1994,lemke,1994,[''],a,Pt_,None,Characterization of Transition Metal-Doped Silicon Crystals Prepared by Float Zone Technique,,"DLTS-MeCr, TS-C",Pt_a_lemke1994_1994_None,Ec-0.23,,,978-1-56677-042-2,Assumed thermal velocity of 1e7 measured at 110K,,FZ,"boron, phosphorus",diffusion,,>1e-8/1e7,,,,,,,,,,110.0,,,,,,,Pt_s_a.srh,>1e-8,,,,,,,
992,['Ta'],lemke1994,lemke,1994,[''],dd,Ta_,None,Characterization of Transition Metal-Doped Silicon Crystals Prepared by Float Zone Technique,,"DLTS-MeCr, TS-C",Ta_dd_lemke1994_1994_None,,Ev+0.19,,978-1-56677-042-2,Assumed thermal velocity of 1e7 measured at 100K,,FZ,"boron, phosphorus",diffusion,,,,,,,,,5.5e-10/1e7,,,100.0,,,,,,,Ta_i_dd.srh,,5.5e-10,,,,,,
63,['V'],lemke1994,lemke,1994,[''],a,V_,None,Characterization of Transition Metal-Doped Silicon Crystals Prepared by Float Zone Technique,,"DLTS-MeCr, TS-C",V_a_lemke1994_1994_None,,Ec-0.16,,978-1-56677-042-2,Assumed thermal velocity of 1e7 measured at 140K,,FZ,"boron, phosphorus",diffusion,,,,,,,,,,,1.2e-9/1e7,140.0,,,,,,,V_i_a.srh,1.2e-09,,,,,,,
59,['V'],lemke1994,lemke,1994,[''],dd,V_,None,Characterization of Transition Metal-Doped Silicon Crystals Prepared by Float Zone Technique,,"DLTS-MeCr, TS-C",V_dd_lemke1994_1994_None,,Ev+0.31,,978-1-56677-042-2,Assumed thermal velocity of 1e7 measured at 200K,,FZ,"boron, phosphorus",diffusion,,,,,,,,,4e-12/1e7,,,200.0,,,,,,,V_i_dd.srh,,4e-12,,,,,,
56,['V'],lemke1994,lemke,1994,[''],d,V_,None,Characterization of Transition Metal-Doped Silicon Crystals Prepared by Float Zone Technique,,"DLTS-MeCr, TS-C",V_d_lemke1994_1994_None,Ec-0.43,,,978-1-56677-042-2,Assumed thermal velocity of 1e7 measured at 200K,,FZ,"boron, phosphorus",diffusion,,>5e-8/1e7,,,,,,,,,,200.0,,,,,,,V_i_d.srh,>5e-8,,,,,,,
668,['Mn'],lemke1994,lemke,1994,[''],a,Mn_,None,Characterization of Transition Metal-Doped Silicon Crystals Prepared by Float Zone Technique,,"DLTS-MeCr, TS-C",Mn_a_lemke1994_1994_None,Ec-0.11,,,978-1-56677-042-2,Assumed thermal velocity of 1e7 measured at 70K,,FZ,"boron, phosphorus",diffusion,,5e-8/1e7,,,,,,,,,,70.0,,,,,,,Mn_i_a.srh,,,,,,,,
696,['Cr'],nakashima1994,nakashima,1994,['i'],d,Cr_i,None,Diffusion and electrical properties of 3d transition-metal impurity series in silicon,10.4028/www.scientific.net/MSF.143-147.761,DLTS-Cr,Cr_id_nakashima1994_1994_None,,Ec-0.22,,,Measured at 120 K.,,,,,,,,,,,,,,,1.4e-14,,,,,,,,,,,,,,,,
867,['Au'],lemke1994,lemke,1994,[''],a,Au_,None,Characterization of Transition Metal-Doped Silicon Crystals Prepared by Float Zone Technique,,"DLTS-MeCr, TS-C",Au_a_lemke1994_1994_None,,Ec-0.55,,978-1-56677-042-2,Assumed thermal velocity of 1e7 measured at 300K,,FZ,"boron, phosphorus",diffusion,,,,,,,,,,,1.6e-9/1e7,300.0,,,,,,,,1.6e-09,,,,,,,
1143,['Nb'],lemke1994,lemke,1994,[''],d,Nb_,None,Characterization of Transition Metal-Doped Silicon Crystals Prepared by Float Zone Technique,,"DLTS-MeCr, TS-C",Nb_d_lemke1994_1994_None,Ec-0.62,,,978-1-56677-042-2,Assumed thermal velocity of 1e7 measured at 250K,,FZ,"boron, phosphorus",diffusion,,>1e-8/1e7,,,,,,,,,,250.0,,,,,,,Nb_i_d.srh,,,,,,,,
514,['Pt'],lemke1994,lemke,1994,[''],dd,Pt_,None,Characterization of Transition Metal-Doped Silicon Crystals Prepared by Float Zone Technique,,"DLTS-MeCr, TS-C",Pt_dd_lemke1994_1994_None,,Ev+0.07,,978-1-56677-042-2,Assumed thermal velocity of 1e7 measured at 65K,,FZ,"boron, phosphorus",diffusion,,,,,,,,,2e-10/1e7,,,65.0,,,,,,,Pt_s_dd.srh,,2e-10,,,,,,
684,['Mn'],lemke1994,lemke,1994,[''],d,Mn_,None,Characterization of Transition Metal-Doped Silicon Crystals Prepared by Float Zone Technique,,"DLTS-MeCr, TS-C",Mn_d_lemke1994_1994_None,Ec-0.43,,,978-1-56677-042-2,Assumed thermal velocity of 1e7 measured at 200K,,FZ,"boron, phosphorus",diffusion,,>5e-8/1e7,,,,,,,,,,200.0,,,,,,,Mn_i_d.srh,,,,,,,,
1097,['Fe'],lemke1994,lemke,1994,[''],d,Fe_,None,Characterization of Transition Metal-Doped Silicon Crystals Prepared by Float Zone Technique,,"DLTS-MeCr, TS-C",Fe_d_lemke1994_1994_None,,Ev+0.39,,978-1-56677-042-2,Assumed thermal velocity of 1e7 measured at 200K,,FZ,"boron, phosphorus",diffusion,,,,,,,,,3e-10/1e7,,,200.0,,,,,,,Fe_i_d.srh,,3e-10,,,,,,
209,['Rh'],lemke1994,lemke,1994,[''],a,Rh_,None,Characterization of Transition Metal-Doped Silicon Crystals Prepared by Float Zone Technique,,"DLTS-MeCr, TS-C",Rh_a_lemke1994_1994_None,Ec-0.31,,,978-1-56677-042-2,Assumed thermal velocity of 1e7 measured at 150K,,FZ,"boron, phosphorus",diffusion,,>3e-8/1e7,,,,,,,,,,150.0,,,,,,,Rh_s_a.srh,>3e-8,,,,,,,
985,['Ta'],lemke1994,lemke,1994,[''],d,Ta_,None,Characterization of Transition Metal-Doped Silicon Crystals Prepared by Float Zone Technique,,"DLTS-MeCr, TS-C",Ta_d_lemke1994_1994_None,Ec-0.58,,,978-1-56677-042-2,Assumed thermal velocity of 1e7 measured at 250K,,FZ,"boron, phosphorus",diffusion,,>7e-8/1e7,,,,,,,,,,250.0,,,,,,,Ta_i_d.srh,>7e-8,,,,,,,
991,['Ta'],lemke1994,lemke,1994,[''],a,Ta_,None,Characterization of Transition Metal-Doped Silicon Crystals Prepared by Float Zone Technique,,"DLTS-MeCr, TS-C",Ta_a_lemke1994_1994_None,,Ec-0.22,,978-1-56677-042-2,Assumed thermal velocity of 1e7 measured at 140K,,FZ,"boron, phosphorus",diffusion,,,,,,,,,,,3e-10/1e7,140.0,,,,,,,Ta_i_a.srh,3e-10,,,,,,,
296,['Cu'],lemke1994,lemke,1994,[''],aa,Cu_,None,Characterization of Transition Metal-Doped Silicon Crystals Prepared by Float Zone Technique,,"DLTS-MeCr, TS-C",Cu_aa_lemke1994_1994_None,,Ec-0.16,,978-1-56677-042-2,Assumed thermal velocity of 1e7 measured at 100K,,FZ,"boron, phosphorus",diffusion,,,,,,,,,,,1.1e-10/1e7,100.0,,,,,,,Cu_s_aa.srh,1.1e-10,,,,,,,
299,['Cu'],lemke1994,lemke,1994,[''],a,Cu_,None,Characterization of Transition Metal-Doped Silicon Crystals Prepared by Float Zone Technique,,"DLTS-MeCr, TS-C",Cu_a_lemke1994_1994_None,Ev+0.46,,,978-1-56677-042-2,Assumed thermal velocity of 1e7 measured at 230K,,FZ,"boron, phosphorus",diffusion,>2e-8/1e7,,,,,,,,,,,230.0,,,,,,,Cu_s_a.srh,,>2e-8,,,,,,
405,['Ag'],lemke1994,lemke,1994,[''],a,Ag_,None,Characterization of Transition Metal-Doped Silicon Crystals Prepared by Float Zone Technique,,"DLTS-MeCr, TS-C",Ag_a_lemke1994_1994_None,,Ec-0.55,,978-1-56677-042-2,Assumed thermal velocity of 1e7 measured at 300K,,FZ,"boron, phosphorus",diffusion,,,,,,,,,,,1.3e-9/1e7,300.0,,,,,,,Ag_s_a.srh,1.3e-09,,,,,,,
1085,['Fe'],nakashima1994,nakashima,1994,['i'],d,Fe_i,None,Diffusion and electrical properties of 3d transition-metal impurity series in silicon,10.4028/www.scientific.net/MSF.143-147.761,DLTS,Fe_id_nakashima1994_1994_None,Ev+0.438,Ev+0.40,,,,,FZ,boron,thermal,,,,,10,,,,1.8e-16*exp(-0.038/k/T),,,,,,,,,,,,,,,,,,
432,['Mo'],lemke1994,lemke,1994,[''],d,Mo_,None,Characterization of Transition Metal-Doped Silicon Crystals Prepared by Float Zone Technique,,"DLTS-MeCr, TS-C",Mo_d_lemke1994_1994_None,,Ev+0.28,,978-1-56677-042-2,Assumed thermal velocity of 1e7 measured at 110K,,FZ,"boron, phosphorus",diffusion,,,,,,,,,1.1e-8/1e7,,,200,,,,,,,Mo_i_d.srh,,1.1e-08,,,,,,
717,['Cr'],lemke1994,lemke,1994,[''],d,Cr_,None,Characterization of Transition Metal-Doped Silicon Crystals Prepared by Float Zone Technique,,"DLTS-MeCr, TS-C",Cr_d_lemke1994_1994_None,Ec-0.23,,,978-1-56677-042-2,Assumed thermal velocity of 1e7 measured at 110K,,FZ,"boron, phosphorus",diffusion,,>10e-8/1e7,,,,,,,,,,110.0,,,,,,,Cr_i_d.srh,>10e-8,,,,,,,
975,['Hf'],lemke1994,lemke,1994,[''],dd,Hf_,None,Characterization of Transition Metal-Doped Silicon Crystals Prepared by Float Zone Technique,,"DLTS-MeCr, TS-C",Hf_dd_lemke1994_1994_None,,Ev+0.32,,978-1-56677-042-2,Assumed thermal velocity of 1e7 measured at 250K,,FZ,"boron, phosphorus",diffusion,,,,,,,,,7e-11/1e7,,,250.0,,,,,,,Hf_i_dd.srh,,7e-11,,,,,,
974,['Hf'],lemke1994,lemke,1994,[''],a,Hf_,None,Characterization of Transition Metal-Doped Silicon Crystals Prepared by Float Zone Technique,,"DLTS-MeCr, TS-C",Hf_a_lemke1994_1994_None,Ec-0.1,,,978-1-56677-042-2,Assumed thermal velocity of 1e7 measured at 65K,,FZ,"boron, phosphorus",diffusion,,>2e-7/1e7,,,,,,,,,,65.0,,,,,,,Hf_i_a.srh,>2e-7,,,,,,,
536,['Ru'],lemke1994,lemke,1994,[''],d,Ru_,None,Characterization of Transition Metal-Doped Silicon Crystals Prepared by Float Zone Technique,,"DLTS-MeCr, TS-C",Ru_d_lemke1994_1994_None,,Ev+0.26,,978-1-56677-042-2,Assumed thermal velocity of 1e7 measured at 150K,,FZ,"boron, phosphorus",diffusion,,,,,,,,,1e-8/1e7,,,150.0,,,,,,,Ru_i_d.srh,,1e-8,,,,,,
391,['Ag'],lemke1994,lemke,1994,[''],d,Ag_,None,Characterization of Transition Metal-Doped Silicon Crystals Prepared by Float Zone Technique,,"DLTS-MeCr, TS-C",Ag_d_lemke1994_1994_None,,Ev+0.37,,978-1-56677-042-2,Assumed thermal velocity of 1e7 measured at 170K,,FZ,"boron, phosphorus",diffusion,,,,,,,,,1e-8/1e7,,,170.0,,,,,,,Ag_s_d.srh,,1e-8,,,,,,
644,['Mn'],lemke1994,lemke,1994,[''],dd,Mn_,None,Characterization of Transition Metal-Doped Silicon Crystals Prepared by Float Zone Technique,,"DLTS-MeCr, TS-C",Mn_dd_lemke1994_1994_None,,Ev+0.27,,978-1-56677-042-2,Assumed thermal velocity of 1e7 measured at 200K,,FZ,"boron, phosphorus",diffusion,,,,,,,,,2e-11/1e7,,,200.0,,,,,,,Mn_i_dd.srh,,2e-11,,,,,,
1161,['W'],lemke1994,lemke,1994,[''],d,W_,None,Characterization of Transition Metal-Doped Silicon Crystals Prepared by Float Zone Technique,,"DLTS-MeCr, TS-C",W_d_lemke1994_1994_None,,Ev+0.39,,978-1-56677-042-2,Assumed thermal velocity of 1e7 measured at 200K,,FZ,"boron, phosphorus",diffusion,,,,,,,,,6.3e-9/1e7,,,200.0,,,,,,,,,6.3e-09,,,,,,
976,['Hf'],lemke1994,lemke,1994,[''],d,Hf_,None,Characterization of Transition Metal-Doped Silicon Crystals Prepared by Float Zone Technique,,"DLTS-MeCr, TS-C",Hf_d_lemke1994_1994_None,Ec-0.4,,,978-1-56677-042-2,Assumed thermal velocity of 1e7 measured at 180K,,FZ,"boron, phosphorus",diffusion,,>3e-7/1e7,,,,,,,,,,180.0,,,,,,,Hf_i_d.srh,>3e-7,,,,,,,
524,['Pt'],lemke1994,lemke,1994,[''],d,Pt_,None,Characterization of Transition Metal-Doped Silicon Crystals Prepared by Float Zone Technique,,"DLTS-MeCr, TS-C",Pt_d_lemke1994_1994_None,,Ev+0.3,,978-1-56677-042-2,Assumed thermal velocity of 1e7 measured at 160K,,FZ,"boron, phosphorus",diffusion,,,,,,,,,8e-9/1e7,,,160.0,,,,,,,Pt_s_d.srh,,8e-9,,,,,,
621,['Os'],lemke1994,lemke,1994,[''],d,Os_,None,Characterization of Transition Metal-Doped Silicon Crystals Prepared by Float Zone Technique,,"DLTS-MeCr, TS-C",Os_d_lemke1994_1994_None,,Ev+0.3,,978-1-56677-042-2,Assumed thermal velocity of 1e7 measured at 200K,,FZ,"boron, phosphorus",diffusion,,,,,,,,,1e-8/1e7,,,200.0,,,,,,,Os_i_d.srh,,1e-8,,,,,,
500,['Ti'],lemke1994,lemke,1994,[''],a,Ti_,None,Characterization of Transition Metal-Doped Silicon Crystals Prepared by Float Zone Technique,,"DLTS-MeCr, TS-C",Ti_a_lemke1994_1994_None,Ec-0.07,,,978-1-56677-042-2,Assumed thermal velocity of 1e7 measured at 50K,,FZ,"boron, phosphorus",diffusion,,>1e-7/1e7,,,,,,,,,,50.0,,,,,,,Ti_i_a.srh,1e-7,,,,,,,
268,['Cu'],lemke1994,lemke,1994,[''],d,Cu_,None,Characterization of Transition Metal-Doped Silicon Crystals Prepared by Float Zone Technique,,"DLTS-MeCr, TS-C",Cu_d_lemke1994_1994_None,Ev+0.23,,,978-1-56677-042-2,Assumed thermal velocity of 1e7 measured at 100K,,FZ,"boron, phosphorus",diffusion,,>1e-8/1e7,,,,,,,,,,100.0,,,,,,,Cu_s_d.srh,>1e-8,,,,,,,
90,['Zr'],lemke1994,lemke,1994,[''],dd,Zr_,None,Characterization of Transition Metal-Doped Silicon Crystals Prepared by Float Zone Technique,,"DLTS-MeCr, TS-C",Zr_dd_lemke1994_1994_None,,Ev+0.32,,978-1-56677-042-2,Assumed thermal velocity of 1e7 measured at 250K,,FZ,"boron, phosphorus",diffusion,,,,,,,,,1.8e-10/1e7,,,250.0,,,,,,,Zr_i_dd.srh,,1.8e-10,,,,,,
1240,['Ni'],lemke1994,lemke,1994,[''],aa,Ni_,None,Characterization of Transition Metal-Doped Silicon Crystals Prepared by Float Zone Technique,,"DLTS-MeCr, TS-C",Ni_aa_lemke1994_1994_None,Ec-0.06,,,978-1-56677-042-2,Assumed thermal velocity of 1e7 measured at 45K,,FZ,"boron, phosphorus",diffusion,,5e-11/1e7,,,,,,,,,,45.0,,,,,,,Ni_s_aa.srh,,,,,,,,
1244,['Re'],lemke1994,lemke,1994,[''],a,Re_,None,Characterization of Transition Metal-Doped Silicon Crystals Prepared by Float Zone Technique,,"DLTS-MeCr, TS-C",Re_a_lemke1994_1994_None,Ec-0.07,,,978-1-56677-042-2,Assumed thermal velocity of 1e7 measured at 45K,,FZ,"boron, phosphorus",diffusion,,8e-9/1e7,,,,,,,,,,45.0,,,,,,,Re_i_a.srh,8e-9,,,,,,,
1246,['Re'],lemke1994,lemke,1994,[''],d,Re_,None,Characterization of Transition Metal-Doped Silicon Crystals Prepared by Float Zone Technique,,"DLTS-MeCr, TS-C",Re_d_lemke1994_1994_None,,Ec-0.35,,978-1-56677-042-2,Assumed thermal velocity of 1e7 measured at 200K,,FZ,"boron, phosphorus",diffusion,,,,,,,,,,,8.2e-9/1e7,200.0,,,,,,,Re_i_d.srh,8.2e-09,,,,,,,
89,['Zr'],lemke1994,lemke,1994,[''],a,Zr_,None,Characterization of Transition Metal-Doped Silicon Crystals Prepared by Float Zone Technique,,"DLTS-MeCr, TS-C",Zr_a_lemke1994_1994_None,Ec-0.13,,,978-1-56677-042-2,Assumed thermal velocity of 1e7 measured at 70K,,FZ,"boron, phosphorus",diffusion,,>1e-7/1e7,,,,,,,,,,70.0,,,,,,,,>1e-7,,,,,,,
482,['Ti'],lemke1994,lemke,1994,[''],dd,Ti_,None,Characterization of Transition Metal-Doped Silicon Crystals Prepared by Float Zone Technique,,"DLTS-MeCr, TS-C",Ti_dd_lemke1994_1994_None,,Ev+0.28,,978-1-56677-042-2,Assumed thermal velocity of 1e7 measured at 200K,,FZ,"boron, phosphorus",diffusion,,,,,,,,,1e-10/1e7,,,200.0,,,,,,,Ti_i_dd.srh,,1e-10,,,,,,
441,['Sc'],lemke1994,lemke,1994,[''],ddd,Sc_,None,Characterization of Transition Metal-Doped Silicon Crystals Prepared by Float Zone Technique,,"DLTS-MeCr, TS-C",Sc_ddd_lemke1994_1994_None,,Ev+0.2,,978-1-56677-042-2,Assumed thermal velocity of 1e7 measured at 150K,,FZ,"boron, phosphorus",diffusion,,,,,,,,,1.2e-12/1e7,,,150.0,,,,,,,Sc_i_ddd.srh,,1.2e-12,,,,,,
437,['Sc'],lemke1994,lemke,1994,[''],dd,Sc_,None,Characterization of Transition Metal-Doped Silicon Crystals Prepared by Float Zone Technique,,"DLTS-MeCr, TS-C",Sc_dd_lemke1994_1994_None,Ec-0.5,,,978-1-56677-042-2,Assumed thermal velocity of 1e7 measured at 230K,,FZ,"boron, phosphorus",diffusion,,>1e-7/1e7,,,,,,,,,,230.0,,,,,,,Sc_i_dd.srh,>1e-7,,,,,,,
828,['Co'],lemke1994,lemke,1994,[''],a,Co_,None,Characterization of Transition Metal-Doped Silicon Crystals Prepared by Float Zone Technique,,"DLTS-MeCr, TS-C",Co_a_lemke1994_1994_None,Ec-0.41,,,978-1-56677-042-2,Assumed thermal velocity of 1e7 measured at 200K,,FZ,"boron, phosphorus",diffusion,,>2e-8/1e7,,,,,,,,,,200.0,,,,,,,Co_s_a.srh,>2e-8,,,,,,,
819,['Co'],lemke1994,lemke,1994,[''],d,Co_,None,Characterization of Transition Metal-Doped Silicon Crystals Prepared by Float Zone Technique,,"DLTS-MeCr, TS-C",Co_d_lemke1994_1994_None,,Ev+0.4,,978-1-56677-042-2,Assumed thermal velocity of 1e7 measured at 200K,,FZ,"boron, phosphorus",diffusion,,,,,,,,,7e-11/1e7,,,200.0,,,,,,,Co_s_d.srh,,7e-11,,,,,,
1233,['Ni'],lemke1994,lemke,1994,[''],a,Ni_,None,Characterization of Transition Metal-Doped Silicon Crystals Prepared by Float Zone Technique,,"DLTS-MeCr, TS-C",Ni_a_lemke1994_1994_None,,Ec-0.38,,978-1-56677-042-2,Assumed thermal velocity of 1e7 measured at 200K,,FZ,"boron, phosphorus",diffusion,,,,,,,,,,,9e-10/1e7,200.0,,,,,,,Ni_s_a.srh,9e-10,,,,,,,
1178,['Pd'],lemke1994,lemke,1994,[''],d,Pd_,None,Characterization of Transition Metal-Doped Silicon Crystals Prepared by Float Zone Technique,,"DLTS-MeCr, TS-C",Pd_d_lemke1994_1994_None,,Ev+0.29,,978-1-56677-042-2,Assumed thermal velocity of 1e7 measured at 200K,,FZ,"boron, phosphorus",diffusion,,,,,,,,,1.1e-8/1e7,,,200.0,,,,,,,Pd_s_d.srh,,1.1e-08,,,,,,
540,['Ru'],lemke1994,lemke,1994,[''],a,Ru_,None,Characterization of Transition Metal-Doped Silicon Crystals Prepared by Float Zone Technique,,"DLTS-MeCr, TS-C",Ru_a_lemke1994_1994_None,,Ec-0.14,,978-1-56677-042-2,Assumed thermal velocity of 1e7 measured at 100K,,FZ,"boron, phosphorus",diffusion,,,,,,,,,,,1.3e-9/1e7,100.0,,,,,,,Ru_i_a.srh,1.3e-09,,,,,,,
1186,['Pd'],lemke1994,lemke,1994,[''],a,Pd_,None,Characterization of Transition Metal-Doped Silicon Crystals Prepared by Float Zone Technique,,"DLTS-MeCr, TS-C",Pd_a_lemke1994_1994_None,Ec-0.2,,,978-1-56677-042-2,Assumed thermal velocity of 1e7 measured at 130K,,FZ,"boron, phosphorus",diffusion,,>3e-8/1e7,,,,,,,,,,130.0,,,,,,,Pd_s_a.srh,>3e-8,,,,,,,
202,['Rh'],lemke1994,lemke,1994,[''],d,Rh_,None,Characterization of Transition Metal-Doped Silicon Crystals Prepared by Float Zone Technique,,"DLTS-MeCr, TS-C",Rh_d_lemke1994_1994_None,Ec-0.58,,,978-1-56677-042-2,Assumed thermal velocity of 1e7 measured at 290K,,FZ,"boron, phosphorus",diffusion,,>4e-8/1e7,,,,,,,,,,290.0,,,,,,,Rh_s_d.srh,>4e-8,,,,,,,
474,['Ti'],lemke1994,lemke,1994,[''],d,Ti_,None,Characterization of Transition Metal-Doped Silicon Crystals Prepared by Float Zone Technique,,"DLTS-MeCr, TS-C",Ti_d_lemke1994_1994_None,Ec-0.27,,,978-1-56677-042-2,Assumed thermal velocity of 1e7 measured at 160K,,FZ,"boron, phosphorus",diffusion,,>2e-7/1e7,,,,,,,,,,160.0,,,,,,,Ti_i_d.srh,>2e-7,,,,,,,
440,['Sc'],lemke1994,lemke,1994,[''],d,Sc_,None,Characterization of Transition Metal-Doped Silicon Crystals Prepared by Float Zone Technique,,"DLTS-MeCr, TS-C",Sc_d_lemke1994_1994_None,Ec-0.21,,,978-1-56677-042-2,Assumed thermal velocity of 1e7 measured at 90K,,FZ,"boron, phosphorus",diffusion,,5e-8/1e7,,,,,,,,,,90.0,,,,,,,,5e-8,,,,,,,
878,['Au'],lemke1994,lemke,1994,[''],d,Au_,None,Characterization of Transition Metal-Doped Silicon Crystals Prepared by Float Zone Technique,,"DLTS-MeCr, TS-C",Au_d_lemke1994_1994_None,,Ev+0.32,,978-1-56677-042-2,Assumed thermal velocity of 1e7 measured at 170K,,FZ,"boron, phosphorus",diffusion,,,,,,,,,1.2e-8/1e7,,,170.0,,,,,,,Au_s_d.srh,,1.2e-08,,,,,,
237,['Ir'],lemke1994,lemke,1994,[''],d,Ir_,None,Characterization of Transition Metal-Doped Silicon Crystals Prepared by Float Zone Technique,,"DLTS-MeCr, TS-C",Ir_d_lemke1994_1994_None,Ec-0.62,,,978-1-56677-042-2,Assumed thermal velocity of 1e7 measured at 290K,,FZ,"boron, phosphorus",diffusion,,>6e-8/1e7,,,,,,,,,,290.0,,,,,,,Ir_i_d.srh,,,,,,,,
1147,['Nb'],lemke1994,lemke,1994,[''],dd,Nb_,None,Characterization of Transition Metal-Doped Silicon Crystals Prepared by Float Zone Technique,,"DLTS-MeCr, TS-C",Nb_dd_lemke1994_1994_None,,Ev+0.18,,978-1-56677-042-2,Assumed thermal velocity of 1e7 measured at 100K,,FZ,"boron, phosphorus",diffusion,,,,,,,,,3.4999999999999997E-16,,,100.0,,,,,,,Nb_i_dd.srh,,,,,,,,
241,['Ir'],lemke1994,lemke,1994,[''],a,Ir_,None,Characterization of Transition Metal-Doped Silicon Crystals Prepared by Float Zone Technique,,"DLTS-MeCr, TS-C",Ir_a_lemke1994_1994_None,Ec-0.24,,,978-1-56677-042-2,Assumed thermal velocity of 1e7 measured at 150K,,FZ,"boron, phosphorus",diffusion,,>5e-8/1e7,,,,,,,,,,150.0,,,,,,,Ir_i_a.srh,,,,,,,,
1187,['Pd'],lemke1994,lemke,1994,[''],dd,Pd_,None,Characterization of Transition Metal-Doped Silicon Crystals Prepared by Float Zone Technique,,"DLTS-MeCr, TS-C",Pd_dd_lemke1994_1994_None,,Ev+0.12,,978-1-56677-042-2,Assumed thermal velocity of 1e7 measured at 80K,,FZ,"boron, phosphorus",diffusion,,,,,,,,,8e-10/1e7,,,80.0,,,,,,,Pd_s_dd.srh,,8e-10,,,,,,
92,['Zr'],lemke1994,lemke,1994,[''],d,Zr_,None,Characterization of Transition Metal-Doped Silicon Crystals Prepared by Float Zone Technique,,"DLTS-MeCr, TS-C",Zr_d_lemke1994_1994_None,Ec-0.42,,,978-1-56677-042-2,Assumed thermal velocity of 1e7 measured at 180K,,FZ,"boron, phosphorus",diffusion,,>2e-7/1e7,,,,,,,,,,180.0,,,,,,,Zr_i_d.srh,>2e-7,,,,,,,
624,['Os'],lemke1994,lemke,1994,[''],a,Os_,None,Characterization of Transition Metal-Doped Silicon Crystals Prepared by Float Zone Technique,,"DLTS-MeCr, TS-C",Os_a_lemke1994_1994_None,,Ec-0.22,,978-1-56677-042-2,Assumed thermal velocity of 1e7 measured at 130K,,FZ,"boron, phosphorus",diffusion,,,,,,,,,,,6e-10/1e7,130.0,,,,,,,Os_i_a.srh,6e-10,,,,,,,
1226,['Ni'],lemke1994,lemke,1994,[''],d,Ni_,None,Characterization of Transition Metal-Doped Silicon Crystals Prepared by Float Zone Technique,,"DLTS-MeCr, TS-C",Ni_d_lemke1994_1994_None,Ev+0.17,,,978-1-56677-042-2,Assumed thermal velocity of 1e7 measured at 90K,,FZ,"boron, phosphorus",diffusion,>1e-8/1e7,,,,,,,,,,,90.0,,,,,,,Ni_s_d.srh,,,,,,,,
1148,['Nb'],lemke1994,lemke,1994,[''],a,Nb_,None,Characterization of Transition Metal-Doped Silicon Crystals Prepared by Float Zone Technique,,"DLTS-MeCr, TS-C",Nb_a_lemke1994_1994_None,,Ec-0.28,,978-1-56677-042-2,Assumed thermal velocity of 1e7 measured at 140K,,FZ,"boron, phosphorus",diffusion,,,,,,,,,,,1e-10/1e7,140.0,,,,,,,Nb_i_a.srh,1e-10,,,,,,,
664,['Mn'],graff1995,graff,1995,['i'],d,Mn_i,None,Metal impurities in silicon-device fabrication,10.1007/978-3-642-97593-6,"review, DLTS",Mn_id_graff1995_1995_None,,Ec-0.42,,,"Taken from table 1 in the appendix. The table only provides the majority carrier capture cross section. The majority carrier has been estimated from the position of the defect level. e.g. if higher than the intrinsic level, it is assume the majority carrier was electrons.",,,,,,,,,,,,,,,9e-17 * exp(0),,,,,,,,,,,,,,,,
821,['Co'],graff1995_1,graff,1995,[''],d,Co_,None,Metal impurities in silicon-device fabrication,10.1007/978-3-642-97593-6,"review, DLTS",Co_d_graff1995_1_1995_None,Ev+0.23,,,,"Taken from table 1 in the appendix. The table only provides the majority carrier capture cross section. The majority carrier has been estimated from the position of the defect level. e.g. if higher than the intrinsic level, it is assume the majority carrier was electrons.",,,,,,,,,,,,,,,,,,,,,,,,,,,,,,,
792,"['B', 'Zn']",graff1995,graff,1995,"['s', 'i']",,B_sZn_i,None,Metal impurities in silicon-device fabrication,10.1007/978-3-642-97593-6,"review, DLTS",B_sZn_i_graff1995_1995_None,Ev+0.09,,,,"Taken from table 1 in the appendix. The table only provides the majority carrier capture cross section. The majority carrier has been estimated from the position of the defect level. e.g. if higher than the intrinsic level, it is assume the majority carrier was electrons.",,,,,,,,,,,,,,,,,,,,,,,,,,,,,,,
179,"['Fe', 'Ga']",graff1995,graff,1995,"['i', 's']",d,Fe_iGa_s,None,Metal impurities in silicon-device fabrication,10.1007/978-3-642-97593-6,"review, DLTS",Fe_iGa_sd_graff1995_1995_None,Ev+0.14,,,,"Taken from table 1 in the appendix. The table only provides the majority carrier capture cross section. The majority carrier has been estimated from the position of the defect level. e.g. if higher than the intrinsic level, it is assume the majority carrier was electrons.",,,,,,,,,,,,,,,,,,,,,,,,,,,,,,,
180,"['Fe', 'Ga']",graff1995_1,graff,1995,"['i', 's']",d,Fe_iGa_s,None,Metal impurities in silicon-device fabrication,10.1007/978-3-642-97593-6,"review, DLTS",Fe_iGa_sd_graff1995_1_1995_None,Ev+0.24,,,,"Taken from table 1 in the appendix. The table only provides the majority carrier capture cross section. The majority carrier has been estimated from the position of the defect level. e.g. if higher than the intrinsic level, it is assume the majority carrier was electrons.",,,,,,,,,,,,,,,,,,,,,,,,,,,,,,,
820,['Co'],graff1995,graff,1995,[''],d,Co_,None,Metal impurities in silicon-device fabrication,10.1007/978-3-642-97593-6,"review, DLTS",Co_d_graff1995_1995_None,Ev+0.41,,,,"Taken from table 1 in the appendix. The table only provides the majority carrier capture cross section. The majority carrier has been estimated from the position of the defect level. e.g. if higher than the intrinsic level, it is assume the majority carrier was electrons.",,,,,4e-18,,,,,,,,,,,,,,,,,,,,,,,,,,
165,"['Al', 'Cr']",graff1995,graff,1995,"['s', 'i']",d,Al_sCr_i,None,Metal impurities in silicon-device fabrication,10.1007/978-3-642-97593-6,"review, DLTS",Al_sCr_id_graff1995_1995_None,Ev+0.45,,,,"Taken from table 1 in the appendix. The table only provides the majority carrier capture cross section. The majority carrier has been estimated from the position of the defect level. e.g. if higher than the intrinsic level, it is assume the majority carrier was electrons.",,,,,,,,,,,,,,,,,,,,,,,,,,,,,,,
680,"['Mn', 'Zn']",graff1995,graff,1995,"['i', 's']",d,Mn_iZn_s,None,Metal impurities in silicon-device fabrication,10.1007/978-3-642-97593-6,"review, DLTS",Mn_iZn_sd_graff1995_1995_None,Ev+0.18,,,,"Taken from table 1 in the appendix. The table only provides the majority carrier capture cross section. The majority carrier has been estimated from the position of the defect level. e.g. if higher than the intrinsic level, it is assume the majority carrier was electrons.",,,,,,,,,,,,,,,,,,,,,,,,,,,,,,,
754,"['B', 'Fe']",graff1995,graff,1995,"['s', 'i']",a,B_sFe_i,None,Metal impurities in silicon-device fabrication,10.1007/978-3-642-97593-6,"review, DLTS",B_sFe_ia_graff1995_1995_None,Ec-0.23,,,,Taken from table 4.3 and table 1 in the appendix.,,,,,,,,,,,,,,,,,,,,,,,,,,,,,,,
841,['Co'],graff1995,graff,1995,['s'],d,Co_s,None,Metal impurities in silicon-device fabrication,10.1007/978-3-642-97593-6,review,Co_sd_graff1995_1995_None,Ec-0.56,,,,Taken from table 3.6,,,,,,,,,,,,,,,,,,,,,,,,,,,,,,,
