Repository: MK8J/semiconductorDefects

# Semiconductor Defects

This is an attempt at creating a collection of defect parameters of
semiconductors in plain text. The idea is that such a plain text file
should reduce allow for everyone to be able to access the information
for now and into the future.

The information currently stored in the repository is currently limited
to Shockley Read Hall parameterization, which allow calculation of how
electron and holes electronically interact with the defect.

## Shockley Read Hall parameterization

The Shockley Read Hall parameterisation assumes that there is a level
within the forbidden region in a semiconductor’s through which electrons
and holes can pass.

File: csvVersion.csv (part 6 of 8)
,elements,papername,author,year,state,charge,defect,Ed,title,doi,measurement_technique,defectID,Ed_a,Ed_h,dEd_h,isbn,comments,k,sample.growth,sample.dopant,sample.incorporation,sigma_ha,sigma_ea,dEd_a,e_h,sample.resistivity,measurement_details.Ur,measurement_data.T,measurement_data.e,sigma_h,dsigma_e,sigma_e,measurement_details.T,measurement_details.tp,dEd,dk,measurement_details.single_shot,dsigma_ea,issn,linked,c_e,c_h,e_e,measurement_details.Up,measurement_details.Rw,dsigma_ha,dsigma_h,measurement_details.low_field
705,"['B', 'Cr']",graff1995,graff,1995,"['s', 'i']",d,B_sCr_i,None,Metal impurities in silicon-device fabrication,10.1007/978-3-642-97593-6,"review, DLTS",B_sCr_id_graff1995_1995_None,Ev+0.27,,,,Taken from table 4.6.,,,,,9.5e-16,,,,,,,,,,,,,,,,,,,,,,,,5e-17,,
660,['Mn4'],graff1995,graff,1995,['p'],d,Mn4_p,None,Metal impurities in silicon-device fabrication,10.1007/978-3-642-97593-6,"review, DLTS",Mn4_pd_graff1995_1995_None,Ec-0.28,,,,"Taken from table 1 in the appendix. The table only provides the majority carrier capture cross section. The majority carrier has been estimated from the position of the defect level. e.g. if higher than the intrinsic level, it is assume the majority carrier was electrons.",,,,,,,,,,,,,,,,,,,,,,,,,,,,,,,
512,['Pt'],graff1995,graff,1995,['s'],a,Pt_s,None,Metal impurities in silicon-device fabrication,10.1007/978-3-642-97593-6,"review, DLTS",Pt_sa_graff1995_1995_None,Ec-0.24,,,,Taken from table 4.10.,,,,,2.65e-14,267e-14,,,,,,,,,,,,,,,263e-14,,,,,,,,2.35e-14,,
838,['Co'],graff1995,graff,1995,['s'],aa,Co_s,None,Metal impurities in silicon-device fabrication,10.1007/978-3-642-97593-6,"review, DLTS",Co_saa_graff1995_1995_None,Ec-0.21,,,,"Taken from table 1 in the appendix. The table only provides the majority carrier capture cross section. The majority carrier has been estimated from the position of the defect level. e.g. if higher than the intrinsic level, it is assume the majority carrier was electrons.",,,,,,,,,,,,,,,,,,,,,,,,,,,,,,,
839,['Co'],graff1995_1,graff,1995,['s'],aa,Co_s,None,Metal impurities in silicon-device fabrication,10.1007/978-3-642-97593-6,"review, theory",Co_saa_graff1995_1_1995_None,Ec-0.35,,,,Taken from table 3.6,,,,,,,,,,,,,,,,,,,,,,,,,,,,,,,
842,['Co'],graff1995_1,graff,1995,['s'],d,Co_s,None,Metal impurities in silicon-device fabrication,10.1007/978-3-642-97593-6,"review, theory",Co_sd_graff1995_1_1995_None,Ec-0.48,,,,Taken from table 3.6,,,,,,,,,,,,,,,,,,,,,,,,,,,,,,,
697,['Cr'],graff1995,graff,1995,['i'],d,Cr_i,None,Metal impurities in silicon-device fabrication,10.1007/978-3-642-97593-6,"review, DLTS",Cr_id_graff1995_1995_None,,Ec-0.22,,,Taken from table 5.4. Note sigma_e is temperature independent.,,,,,,,,,,,,,,,6e-14 * exp(0),,,,,,,,,,,,,,,,
626,['Mn'],graff1995,graff,1995,['s'],a,Mn_s,None,Metal impurities in silicon-device fabrication,10.1007/978-3-642-97593-6,"review, DLTS",Mn_sa_graff1995_1995_None,Ec-0.43,,,,"Taken from table 1 in the appendix. The table only provides the majority carrier capture cross section. The majority carrier has been estimated from the position of the defect level. e.g. if higher than the intrinsic level, it is assume the majority carrier was electrons.",,,,,,,,,,,,,,,,,,,,,,,,,,,,,,,
730,"['Au', 'Cr']",graff1995,graff,1995,"['s', 'i']",d,Au_sCr_i,None,Metal impurities in silicon-device fabrication,10.1007/978-3-642-97593-6,"review, DLTS",Au_sCr_id_graff1995_1995_None,Ev+0.35,,,,"Taken from table 1 in the appendix. The table only provides the majority carrier capture cross section. The majority carrier has been estimated from the position of the defect level. e.g. if higher than the intrinsic level, it is assume the majority carrier was electrons.",,,,,,,,,,,,,,,,,,,,,,,,,,,,,,,
124,"['Al', 'Fe']",graff1995,graff,1995,"['s', 'i']",d,Al_sFe_i,None,Metal impurities in silicon-device fabrication,10.1007/978-3-642-97593-6,"review, DLTS",Al_sFe_id_graff1995_1995_None,Ev+0.19,,,,"Taken from table 1 in the appendix. The table only provides the majority carrier capture cross section. The majority carrier has been estimated from the position of the defect level. e.g. if higher than the intrinsic level, it is assume the majority carrier was electrons.",,,,,,,,,,,,,,,,,,,,,,,,,,,,,,,
479,['Ti'],graff1995,graff,1995,['i'],d,Ti_i,None,Metal impurities in silicon-device fabrication,10.1007/978-3-642-97593-6,"review, DLTS",Ti_id_graff1995_1995_None,,Ec-0.27,,,,,,,,,,,,,,,,,,2e-14 * exp(-0.004/k/T),,,,,,,,,,,,,,,,
654,"['B', 'Mn']",graff1995,graff,1995,"['s', 'i']",d,B_sMn_i,None,Metal impurities in silicon-device fabrication,10.1007/978-3-642-97593-6,"review, DLTS",B_sMn_id_graff1995_1995_None,Ec-0.55,,,,"Taken from table 1 in the appendix. The table only provides the majority carrier capture cross section. The majority carrier has been estimated from the position of the defect level. e.g. if higher than the intrinsic level, it is assume the majority carrier was electrons.",,,,,,,,,,,,,,,,,,,,,,,,,,,,,,,
532,['Pt'],graff1995,graff,1995,['s'],d,Pt_s,None,Metal impurities in silicon-device fabrication,10.1007/978-3-642-97593-6,"review, DLTS",Pt_sd_graff1995_1995_None,Ev+0.33,,,,Taken from table 4.10.,,,,,45.5*1e-16,1e-16,,,,,,,,,,,,,,,,,,,,,,,4.25e-15,,
504,['Ti'],graff1995,graff,1995,['i'],a,Ti_i,None,Metal impurities in silicon-device fabrication,10.1007/978-3-642-97593-6,"review, DLTS",Ti_ia_graff1995_1995_None,Ec-0.08,,,,"Taken from table 1 in the appendix. The table only provides the majority carrier capture cross section. The majority carrier has been estimated from the position of the defect level. e.g. if higher than the intrinsic level, it is assume the majority carrier was electrons.",,,,,,5e-14,,,,,,,,,,,,,,,,,,,,,,,,,
630,['Mn'],graff1995,graff,1995,['i'],dd,Mn_i,None,Metal impurities in silicon-device fabrication,10.1007/978-3-642-97593-6,"review, DLTS",Mn_idd_graff1995_1995_None,,Ev+0.27,,,"Taken from table 1 in the appendix. The table only provides the majority carrier capture cross section. The majority carrier has been estimated from the position of the defect level. e.g. if higher than the intrinsic level, it is assume the majority carrier was electrons.",,,,,,,,,,,,,3.00E-18 * exp(-0.07/kT),,,,,,,,,,,,,,,,,,
848,['Co'],graff1995,graff,1995,['s'],a,Co_s,None,Metal impurities in silicon-device fabrication,10.1007/978-3-642-97593-6,"review, DLTS",Co_sa_graff1995_1995_None,Ec-0.41,,,,Taken from table 3.6,,,,,,,,,,,,,,,,,,,,,,,,,,,,,,,
849,['Co'],graff1995_1,graff,1995,['s'],a,Co_s,None,Metal impurities in silicon-device fabrication,10.1007/978-3-642-97593-6,"review, theory",Co_sa_graff1995_1_1995_None,Ec-0.35,,,,Taken from table 3.6,,,,,,,,,,,,,,,,,,,,,,,,,,,,,,,
650,['Mn'],graff1995,graff,1995,['s'],d,Mn_s,None,Metal impurities in silicon-device fabrication,10.1007/978-3-642-97593-6,"review, DLTS",Mn_sd_graff1995_1995_None,Ev+0.34,,,,"Taken from table 1 in the appendix. The table only provides the majority carrier capture cross section. The majority carrier has been estimated from the position of the defect level. e.g. if higher than the intrinsic level, it is assume the majority carrier was electrons.",,,,,,,,,,,,,,,,,,,,,,,,,,,,,,,
718,"['Cr', 'Zn']",graff1995,graff,1995,"['i', 's']",a,Cr_iZn_s,None,Metal impurities in silicon-device fabrication,10.1007/978-3-642-97593-6,"review, DLTS",Cr_iZn_sa_graff1995_1995_None,Ec-0.1,,,,"Taken from table 1 in the appendix. The table only provides the majority carrier capture cross section. The majority carrier has been estimated from the position of the defect level. e.g. if higher than the intrinsic level, it is assume the majority carrier was electrons.",,,,,,,,,,,,,,,,,,,,,,,,,,,,,,,
204,['Rh'],graff1995,graff,1995,['i'],,Rh_i,None,Metal impurities in silicon-device fabrication,10.1007/978-3-642-97593-6,"review, DLTS",Rh_i_graff1995_1995_None,Ec-0.13,,,,"Taken from table 1 in the appendix. The table only provides the majority carrier capture cross section. The majority carrier has been estimated from the position of the defect level. e.g. if higher than the intrinsic level, it is assume the majority carrier was electrons.",,,,,,2e-15,,,,,,,,,,,,,,,,,,,,,,,,,
685,"['Au', 'Mn']",graff1995,graff,1995,"['s', 'i']",a,Au_sMn_i,None,Metal impurities in silicon-device fabrication,10.1007/978-3-642-97593-6,"review, DLTS",Au_sMn_ia_graff1995_1995_None,Ec-0.24,,,,"Taken from table 1 in the appendix. The table only provides the majority carrier capture cross section. The majority carrier has been estimated from the position of the defect level. e.g. if higher than the intrinsic level, it is assume the majority carrier was electrons.",,,,,,,,,,,,,,,,,,,,,,,,,,,,,,,
175,"['Ga', 'Mn']",graff1995,graff,1995,"['s', 'i']",d,Ga_sMn_i,None,Metal impurities in silicon-device fabrication,10.1007/978-3-642-97593-6,"review, DLTS",Ga_sMn_id_graff1995_1995_None,Ec-0.42,,,,"Taken from table 1 in the appendix. The table only provides the majority carrier capture cross section. The majority carrier has been estimated from the position of the defect level. e.g. if higher than the intrinsic level, it is assume the majority carrier was electrons.",,,,,,,,,,,,,,,,,,,,,,,,,,,,,,,
173,"['Cr', 'Ga']",graff1995,graff,1995,"['i', 's']",d,Cr_iGa_s,None,Metal impurities in silicon-device fabrication,10.1007/978-3-642-97593-6,"review, DLTS",Cr_iGa_sd_graff1995_1995_None,Ev+0.48,,,,"Taken from table 1 in the appendix. The table only provides the majority carrier capture cross section. The majority carrier has been estimated from the position of the defect level. e.g. if higher than the intrinsic level, it is assume the majority carrier was electrons.",,,,,,,,,,,,,,,,,,,,,,,,,,,,,,,
687,"['Au', 'Mn']",graff1995,graff,1995,"['s', 'i']",d,Au_sMn_i,None,Metal impurities in silicon-device fabrication,10.1007/978-3-642-97593-6,"review, DLTS",Au_sMn_id_graff1995_1995_None,Ev+0.57,,,,"Taken from table 1 in the appendix. The table only provides the majority carrier capture cross section. The majority carrier has been estimated from the position of the defect level. e.g. if higher than the intrinsic level, it is assume the majority carrier was electrons.",,,,,,,,,,,,,,,,,,,,,,,,,,,,,,,
125,"['Al', 'Fe']",graff1995_1,graff,1995,"['s', 'i']",d,Al_sFe_i,None,Metal impurities in silicon-device fabrication,10.1007/978-3-642-97593-6,"review, DLTS",Al_sFe_id_graff1995_1_1995_None,Ev+0.13,,,,"Taken from table 1 in the appendix. The table only provides the majority carrier capture cross section. The majority carrier has been estimated from the position of the defect level. e.g. if higher than the intrinsic level, it is assume the majority carrier was electrons.",,,,,,,,,,,,,,,,,,,,,,,,,,,,,,,
198,['Rh'],graff1995,graff,1995,['i'],d,Rh_i,None,Metal impurities in silicon-device fabrication,10.1007/978-3-642-97593-6,"review, DLTS",Rh_id_graff1995_1995_None,Ec-0.58,,,,Taken from table 5.9.,,,,,,2.1e-15,,,,,,,,,,,,,,,,,Rh_s_d.srh,,,,,,,,
495,['Ti'],graff1995,graff,1995,['i'],dd,Ti_i,None,Metal impurities in silicon-device fabrication,10.1007/978-3-642-97593-6,"review, DLTS",Ti_idd_graff1995_1995_None,,Ev+0.28,,,"Taken from table 1 in the appendix. The table only provides the majority carrier capture cross section. The majority carrier has been estimated from the position of the defect level. e.g. if higher than the intrinsic level, it is assume the majority carrier was electrons. This value is different from others as it is an activation energy rather than the energy level.",,,,,,,,,,,,,4.00E-16 * exp(-0.04/kT),,,,,,,,,,,,,,,,,,
648,['Mn'],graff1995,graff,1995,['i'],a,Mn_i,None,Metal impurities in silicon-device fabrication,10.1007/978-3-642-97593-6,"review, DLTS",Mn_ia_graff1995_1995_None,Ec-0.13,,,,"Taken from table 1 in the appendix. The table only provides the majority carrier capture cross section. The majority carrier has been estimated from the position of the defect level. e.g. if higher than the intrinsic level, it is assume the majority carrier was electrons.",,,,,,1e-15,,,,,,,,,,,,,,,,,,,,,,,,,
747,"['B', 'Fe']",graff1995,graff,1995,"['s', 'i']",d,B_sFe_i,None,Metal impurities in silicon-device fabrication,10.1007/978-3-642-97593-6,"review, DLTS",B_sFe_id_graff1995_1995_None,Ev+0.1,,,,"Taken from table 1 in the appendix. The table only provides the majority carrier capture cross section. The majority carrier has been estimated from the position of the defect level. e.g. if higher than the intrinsic level, it is assume the majority carrier was electrons.",,,,,,,,,,,,,,,,,,,,,,,,,,,,,,,
907,['Au'],graff1995,graff,1995,['s'],d,Au_s,None,Metal impurities in silicon-device fabrication,10.1007/978-3-642-97593-6,"review, DLTS",Au_sd_graff1995_1995_None,,Ev+0.347,,,Taken from table 4.11.,,,,,,,,,,,,,2.7e-15,1e-15*(T)**(-2/2.5),2e-15*(T)**(-2/2.5),,,,,,,,,,,,,,,,
273,['Cu'],graff1995,graff,1995,['s'],d,Cu_s,None,Metal impurities in silicon-device fabrication,10.1007/978-3-642-97593-6,"review, DLTS",Cu_sd_graff1995_1995_None,Ev+0.23,,,,"Taken from table 1 in the appendix. The table only provides the majority carrier capture cross section. The majority carrier has been estimated from the position of the defect level. e.g. if higher than the intrinsic level, it is assume the majority carrier was electrons.",,,,,1e-14,,,,,,,,,,,,,,,,,,,,,,,,,,
1234,['Ni'],graff1995,graff,1995,[''],a,Ni_,None,Metal impurities in silicon-device fabrication,10.1007/978-3-642-97593-6,"review, DLTS",Ni_a_graff1995_1995_None,Ec-0.41,,,,"Taken from table 1 in the appendix. The table only provides the majority carrier capture cross section. The majority carrier has been estimated from the position of the defect level. e.g. if higher than the intrinsic level, it is assume the majority carrier was electrons.",,,,,,,,,,,,,,,,,,,,,,,,,,,,,,,
957,['Zn'],graff1995,graff,1995,['s'],a,Zn_s,None,Metal impurities in silicon-device fabrication,10.1007/978-3-642-97593-6,"review, DLTS",Zn_sa_graff1995_1995_None,Ev+0.32,,,,"Taken from table 1 in the appendix. The table only provides the majority carrier capture cross section. The majority carrier has been estimated from the position of the defect level. e.g. if higher than the intrinsic level, it is assume the majority carrier was electrons.",,,,,,,,,,,,,,,,,,,,,,,,,,,,,,,
1238,['Ni'],graff1995_4,graff,1995,[''],a,Ni_,None,Metal impurities in silicon-device fabrication,10.1007/978-3-642-97593-6,"review, DLTS",Ni_a_graff1995_4_1995_None,Ev+0.16,,,,"Taken from table 1 in the appendix. The table only provides the majority carrier capture cross section. The majority carrier has been estimated from the position of the defect level. e.g. if higher than the intrinsic level, it is assume the majority carrier was electrons.",,,,,,,,,,,,,,,,,,,,,,,,,,,,,,,
462,"['Fe', 'In']",graff1995,graff,1995,"['i', 's']",d,Fe_iIn_s,None,Metal impurities in silicon-device fabrication,10.1007/978-3-642-97593-6,"review, DLTS",Fe_iIn_sd_graff1995_1995_None,Ev+0.16,,,,"Taken from table 1 in the appendix. The table only provides the majority carrier capture cross section. The majority carrier has been estimated from the position of the defect level. e.g. if higher than the intrinsic level, it is assume the majority carrier was electrons.",,,,,,,,,,,,,,,,,,,,,,,,,,,,,,,
1237,['Ni'],graff1995_3,graff,1995,[''],a,Ni_,None,Metal impurities in silicon-device fabrication,10.1007/978-3-642-97593-6,"review, DLTS",Ni_a_graff1995_3_1995_None,Ev+0.22,,,,"Taken from table 1 in the appendix. The table only provides the majority carrier capture cross section. The majority carrier has been estimated from the position of the defect level. e.g. if higher than the intrinsic level, it is assume the majority carrier was electrons.",,,,,,,,,,,,,,,,,,,,,,,,,,,,,,,
392,['Ag'],graff1995,graff,1995,[''],d,Ag_,None,Metal impurities in silicon-device fabrication,10.1007/978-3-642-97593-6,"review, DLTS",Ag_d_graff1995_1995_None,Ev+0.4,,,,"Taken from table 1 in the appendix. The table only provides the majority carrier capture cross section. The majority carrier has been estimated from the position of the defect level. e.g. if higher than the intrinsic level, it is assume the majority carrier was electrons.",,,,,8.6e-16,,,,,,,,,,,,,,,,,,Ag_s_d.srh,,,,,,,,
435,['Sc'],graff1995,graff,1995,['i'],d,Sc_i,None,Metal impurities in silicon-device fabrication,10.1007/978-3-642-97593-6,"review, DLTS",Sc_id_graff1995_1995_None,Ec-0.064,,,,"Taken from table 1 in the appendix. The table only provides the majority carrier capture cross section. The majority carrier has been estimated from the position of the defect level. e.g. if higher than the intrinsic level, it is assume the majority carrier was electrons.",,,,,,6e-15,,,,,,,,,,,,,,,,,,,,,,,,,
406,['Ag'],graff1995,graff,1995,[''],a,Ag_,None,Metal impurities in silicon-device fabrication,10.1007/978-3-642-97593-6,"review, DLTS",Ag_a_graff1995_1995_None,Ec-0.59,,,,"Taken from table 1 in the appendix. The table only provides the majority carrier capture cross section. The majority carrier has been estimated from the position of the defect level. e.g. if higher than the intrinsic level, it is assume the majority carrier was electrons.",,,,,,8.4e-19,,,,,,,,,,,,,,,,,Ag_s_a.srh,,,,,,,,
463,"['Fe', 'In']",graff1995_1,graff,1995,"['i', 's']",d,Fe_iIn_s,None,Metal impurities in silicon-device fabrication,10.1007/978-3-642-97593-6,"review, DLTS",Fe_iIn_sd_graff1995_1_1995_None,Ev+0.27,,,,"Taken from table 1 in the appendix. The table only provides the majority carrier capture cross section. The majority carrier has been estimated from the position of the defect level. e.g. if higher than the intrinsic level, it is assume the majority carrier was electrons.",,,,,,,,,,,,,,,,,,,,,,,,,,,,,,,
1236,['Ni'],graff1995_2,graff,1995,[''],a,Ni_,None,Metal impurities in silicon-device fabrication,10.1007/978-3-642-97593-6,"review, DLTS",Ni_a_graff1995_2_1995_None,Ev+0.33,,,,"Taken from table 1 in the appendix. The table only provides the majority carrier capture cross section. The majority carrier has been estimated from the position of the defect level. e.g. if higher than the intrinsic level, it is assume the majority carrier was electrons.",,,,,,,,,,,,,,,,,,,,,,,,,,,,,,,
1086,['Fe'],graff1995,graff,1995,['i'],d,Fe_i,None,Metal impurities in silicon-device fabrication,10.1007/978-3-642-97593-6,"review, DLTS",Fe_id_graff1995_1995_None,,Ev+0.38,,,Taken from table 1 in the appendix and equation 4.5.,,,,,,,,,,,,,3E-16 * exp(-0.05/kT),,,,,,,,,,,,,,,,,,
43,['V'],graff1995,graff,1995,['i'],dd,V_i,None,Metal impurities in silicon-device fabrication,10.1007/978-3-642-97593-6,"review, DLTS",V_idd_graff1995_1995_None,,Ev+0.32,,,Taken from table 5.3,,,,,,,,,,,,,4.00E-18 * exp(-0.15/kT),,,,,,,,,,,,,,,,,,
293,['Cu'],graff1995,graff,1995,['s'],aa,Cu_s,None,Metal impurities in silicon-device fabrication,10.1007/978-3-642-97593-6,"review, DLTS",Cu_saa_graff1995_1995_None,Ec-0.16,,,,"Taken from table 1 in the appendix. The table only provides the majority carrier capture cross section. The majority carrier has been estimated from the position of the defect level. e.g. if higher than the intrinsic level, it is assume the majority carrier was electrons.",,,,,,2e-17,,,,,,,,,,,,,,,,,,,,,,,,,
891,['Au'],graff1995,graff,1995,['s'],a,Au_s,None,Metal impurities in silicon-device fabrication,10.1007/978-3-642-97593-6,"review, DLTS",Au_sa_graff1995_1995_None,,Ec-0.554,,,Taken from table 4.11.,,,,,,,,,,,,,6e-15/9*T**(-1.3/1.5),,1.4e-16,,,,,,,,,,,,,,,,
199,['Rh'],graff1995,graff,1995,['i'],a,Rh_i,None,Metal impurities in silicon-device fabrication,10.1007/978-3-642-97593-6,"review, DLTS",Rh_ia_graff1995_1995_None,Ec-0.34,,,,Taken from table 5.9.,,,,,,2.2e-15,,,,,,,,,,,,,,,,,Rh_s_a.srh,,,,,,,,
117,"['Al', 'Mn']",graff1995,graff,1995,"['s', 'i']",d,Al_sMn_i,None,Metal impurities in silicon-device fabrication,10.1007/978-3-642-97593-6,"review, DLTS",Al_sMn_id_graff1995_1995_None,Ec-0.45,,,,"Taken from table 1 in the appendix. The table only provides the majority carrier capture cross section. The majority carrier has been estimated from the position of the defect level. e.g. if higher than the intrinsic level, it is assume the majority carrier was electrons.",,,,,,,,,,,,,,,,,,,,,,,,,,,,,,,
1173,['W'],graff1995_1,graff,1995,['s'],,W_s,None,Metal impurities in silicon-device fabrication,10.1007/978-3-642-97593-6,"review, DLTS",W_s_graff1995_1_1995_None,Ev+0.41,,,,"Taken from table 1 in the appendix. The table only provides the majority carrier capture cross section. The majority carrier has been estimated from the position of the defect level. e.g. if higher than the intrinsic level, it is assume the majority carrier was electrons.",,,,,,,,,,,,,,,,,,,,,,,,,,,,,,,
1235,['Ni'],graff1995_1,graff,1995,[''],a,Ni_,None,Metal impurities in silicon-device fabrication,10.1007/978-3-642-97593-6,"review, DLTS",Ni_a_graff1995_1_1995_None,Ec-0.35,,,,"Taken from table 1 in the appendix. The table only provides the majority carrier capture cross section. The majority carrier has been estimated from the position of the defect level. e.g. if higher than the intrinsic level, it is assume the majority carrier was electrons.",,,,,,,,,,,,,,,,,,,,,,,,,,,,,,,
1172,['W'],graff1995,graff,1995,['s'],,W_s,None,Metal impurities in silicon-device fabrication,10.1007/978-3-642-97593-6,"review, DLTS",W_s_graff1995_1995_None,Ec-0.22,,,,"Taken from table 1 in the appendix. The table only provides the majority carrier capture cross section. The majority carrier has been estimated from the position of the defect level. e.g. if higher than the intrinsic level, it is assume the majority carrier was electrons.",,,,,,,,,,,,,,,,,,,,,,,,,,,,,,,
281,['Cu'],graff1995,graff,1995,['s'],a,Cu_s,None,Metal impurities in silicon-device fabrication,10.1007/978-3-642-97593-6,"review, DLTS",Cu_sa_graff1995_1995_None,Ev+0.45,,,,"Taken from table 1 in the appendix. The table only provides the majority carrier capture cross section. The majority carrier has been estimated from the position of the defect level. e.g. if higher than the intrinsic level, it is assume the majority carrier was electrons.",,,,,1e-14,,,,,,,,,,,,,,,,,,,,,,,,,,
411,['Ag'],graff1995,graff,1995,[''],,Ag_,None,Metal impurities in silicon-device fabrication,10.1007/978-3-642-97593-6,"review, DLTS",Ag__graff1995_1995_None,Ev+0.36,,,,"Taken from table 1 in the appendix. The table only provides the majority carrier capture cross section. The majority carrier has been estimated from the position of the defect level. e.g. if higher than the intrinsic level, it is assume the majority carrier was electrons.",,,,,3.6e-16,,,,,,,,,,,,,,,,,,Ag_s_d.srh,,,,,,,,
269,"['Cu', 'Cu']",graff1995,graff,1995,"['s', 'i']",d,Cu_iCu_s,None,Metal impurities in silicon-device fabrication,10.1007/978-3-642-97593-6,"review, DLTS",Cu_iCu_sd_graff1995_1995_None,Ev+0.1,,,,"Taken from table 1 in the appendix. The table only provides the majority carrier capture cross section. The majority carrier has been estimated from the position of the defect level. e.g. if higher than the intrinsic level, it is assume the majority carrier was electrons.",,,,,1e-14,,,,,,,,,,,,,,,,,,,,,,,,,,
412,['Ag'],graff1995_1,graff,1995,[''],,Ag_,None,Metal impurities in silicon-device fabrication,10.1007/978-3-642-97593-6,"review, DLTS",Ag__graff1995_1_1995_None,Ev+0.09,,,,"Taken from table 1 in the appendix. The table only provides the majority carrier capture cross section. The majority carrier has been estimated from the position of the defect level. e.g. if higher than the intrinsic level, it is assume the majority carrier was electrons.",,,,,3.5e-16,,,,,,,,,,,,,,,,,,,,,,,,,,
50,"['Au', 'V']",graff1995,graff,1995,"['s', 'i']",a,Au_sV_i,None,Metal impurities in silicon-device fabrication,10.1007/978-3-642-97593-6,"review, DLTS",Au_sV_ia_graff1995_1995_None,Ec-0.2,,,,"Taken from table 1 in the appendix. The table only provides the majority carrier capture cross section. The majority carrier has been estimated from the position of the defect level. e.g. if higher than the intrinsic level, it is assume the majority carrier was electrons.",,,,,,,,,,,,,,,,,,,,,,,,,,,,,,,
51,"['Au', 'V']",graff1995_1,graff,1995,"['s', 'i']",a,Au_sV_i,None,Metal impurities in silicon-device fabrication,10.1007/978-3-642-97593-6,"review, DLTS",Au_sV_ia_graff1995_1_1995_None,Ec-0.20,,,,"Taken from table 1 in the appendix. The table only provides the majority carrier capture cross section. The majority carrier has been estimated from the position of the defect level. e.g. if higher than the intrinsic level, it is assume the majority carrier was electrons.",,,,,,,,,,,,,,,,,,,,,,,,,,,,,,,
913,"['Au', 'Fe']",graff1995,graff,1995,"['s', 'i']",d,Au_sFe_i,None,Metal impurities in silicon-device fabrication,10.1007/978-3-642-97593-6,"review, DLTS",Au_sFe_id_graff1995_1995_None,Ev+0.42,,,,"Taken from table 1 in the appendix. The table only provides the majority carrier capture cross section. The majority carrier has been estimated from the position of the defect level. e.g. if higher than the intrinsic level, it is assume the majority carrier was electrons.",,,,,2.6e-15,,,,,,,,,,,,,,,,,,,,,,,,,,
420,['Mo'],graff1995,graff,1995,['i'],d,Mo_i,None,Metal impurities in silicon-device fabrication,10.1007/978-3-642-97593-6,"review, DLTS",Mo_id_graff1995_1995_None,Ev+0.29,,,,"Taken from table 1 in the appendix. The table only provides the majority carrier capture cross section. The majority carrier has been estimated from the position of the defect level. e.g. if higher than the intrinsic level, it is assume the majority carrier was electrons.",,,,,5.5e-16,1.6e-14,,,,,,,,,,,,,,,,,,,,,,,,,
924,"['Au', 'Fe']",graff1995,graff,1995,"['s', 'i']",a,Au_sFe_i,None,Metal impurities in silicon-device fabrication,10.1007/978-3-642-97593-6,"review, DLTS",Au_sFe_ia_graff1995_1995_None,Ec-0.35,,,,"Taken from table 1 in the appendix. The table only provides the majority carrier capture cross section. The majority carrier has been estimated from the position of the defect level. e.g. if higher than the intrinsic level, it is assume the majority carrier was electrons.",,,,,,2e-15,,,,,,,,,,,,,,,,,,,,,,,,,
48,['V'],graff1995,graff,1995,['i'],a,V_i,None,Metal impurities in silicon-device fabrication,10.1007/978-3-642-97593-6,"review, DLTS",V_ia_graff1995_1995_None,Ec-0.17,,,,Taken from table 5.3.,,,,,,2e-16,,,,,,,,,,,,,,,,,,,,,,,,,
987,['Ta'],graff1995_1,graff,1995,[''],d,Ta_,None,Metal impurities in silicon-device fabrication,10.1007/978-3-642-97593-6,"review, DLTS",Ta_d_graff1995_1_1995_None,Ec-0.47,,,,"Taken from table 1 in the appendix. The table only provides the majority carrier capture cross section. The majority carrier has been estimated from the position of the defect level. e.g. if higher than the intrinsic level, it is assume the majority carrier was electrons.",,,,,,,,,,,,,,,,,,,,,,,,,,,,,,,
986,['Ta'],graff1995,graff,1995,[''],d,Ta_,None,Metal impurities in silicon-device fabrication,10.1007/978-3-642-97593-6,"review, DLTS",Ta_d_graff1995_1995_None,Ec-0.23,,,,"Taken from table 1 in the appendix. The table only provides the majority carrier capture cross section. The majority carrier has been estimated from the position of the defect level. e.g. if higher than the intrinsic level, it is assume the majority carrier was electrons.",,,,,,,,,,,,,,,,,,,,,,,,,,,,,,,
69,['V'],graff1995,graff,1995,['i'],d,V_i,None,Metal impurities in silicon-device fabrication,10.1007/978-3-642-97593-6,"review, DLTS",V_id_graff1995_1995_None,,Ec-0.45,,,Taken from table 5.3.,,,,,,,,,,,,,,,4.00E-16 * exp(-0/kT),,,,,,,,,,,,,,,,
72,"['V', 'Zn']",graff1995,graff,1995,"['i', 's']",d,V_iZn_s,None,Metal impurities in silicon-device fabrication,10.1007/978-3-642-97593-6,"review, DLTS",V_iZn_sd_graff1995_1995_None,Ev+0.29,,,,"Taken from table 1 in the appendix. The table only provides the majority carrier capture cross section. The majority carrier has been estimated from the position of the defect level. e.g. if higher than the intrinsic level, it is assume the majority carrier was electrons.",,,,,,,,,,,,,,,,,,,,,,,,,,,,,,,
438,['Sc'],graff1995,graff,1995,['i'],dd,Sc_i,None,Metal impurities in silicon-device fabrication,10.1007/978-3-642-97593-6,"review, DLTS",Sc_idd_graff1995_1995_None,Ec-0.29,,,,"Taken from table 1 in the appendix. The table only provides the majority carrier capture cross section. The majority carrier has been estimated from the position of the defect level. e.g. if higher than the intrinsic level, it is assume the majority carrier was electrons.",,,,,,2e-13,,,,,,,,,,,,,,,,,,,,,,,,,
939,"['Fe', 'Zn']",graff1995,graff,1995,"['i', 's']",a,Fe_iZn_s,None,Metal impurities in silicon-device fabrication,10.1007/978-3-642-97593-6,"review, DLTS",Fe_iZn_sa_graff1995_1995_None,Ec-0.47,,,,"Taken from table 1 in the appendix. The table only provides the majority carrier capture cross section. The majority carrier has been estimated from the position of the defect level. e.g. if higher than the intrinsic level, it is assume the majority carrier was electrons.",,,,,,,,,,,,,,,,,,,,,,,,,,,,,,,
970,['Zn'],graff1995,graff,1995,['s'],aa,Zn_s,None,Metal impurities in silicon-device fabrication,10.1007/978-3-642-97593-6,"review, DLTS",Zn_saa_graff1995_1995_None,Ev+0.6,,,,"Taken from table 1 in the appendix. The table only provides the majority carrier capture cross section. The majority carrier has been estimated from the position of the defect level. e.g. if higher than the intrinsic level, it is assume the majority carrier was electrons.",,,,,2.5e-15,,,,,,,,,,,,,,,,,,,,,,,,,,
64,"['Au', 'V']",graff1995,graff,1995,"['s', 'i']",d,Au_sV_i,None,Metal impurities in silicon-device fabrication,10.1007/978-3-642-97593-6,"review, DLTS",Au_sV_id_graff1995_1995_None,Ev+0.42,,,,"Taken from table 1 in the appendix. The table only provides the majority carrier capture cross section. The majority carrier has been estimated from the position of the defect level. e.g. if higher than the intrinsic level, it is assume the majority carrier was electrons.",,,,,,,,,,,,,,,,,,,,,,,,,,,,,,,
698,['Cr'],mishra1996,mishra,1996,['i'],d,Cr_i,None,Identification of Cr in p-type silicon using the minority carrier lifetime measurement by the surface photovoltage method,10.1063/1.116574,"DLTS, LS-D",Cr_id_mishra1996_1996_None,Ec-0.22,,,,"no thermal velocity was provided, it was assumed a thermal velocity of electrons and holes was 2.046e7 and 1.688e7.",,,,,,,,,,,,,1.25e-6/1.688e7,,2.5e-6/2.046e7,,,,,,,,,,,,,,,,
706,"['B', 'Cr']",mishra1996,mishra,1996,"['s', 'i']",d,B_sCr_i,None,Identification of Cr in p-type silicon using the minority carrier lifetime measurement by the surface photovoltage method,10.1063/1.116574,"DLTS, LS-D",B_sCr_id_mishra1996_1996_None,Ev+0.27,,,,"no thermal velocity was provided, it was assumed a thermal velocity of 2.046e7.",,,,,,1.5e-6/2.046e7,,,,,,,,,,,,,,,,,,,,,,,,,
755,"['B', 'Fe']",walz1996,walz,1996,"['s', 'i']",a,B_sFe_i,Ec-0.29,On the recombination behaviour of iron in moderately boron-doped p-type silicon,10.1007/BF01594232,LS-DNM,B_sFe_ia_walz1996_1996_Ec-0.29,,,,,Lifetime analysis on FeB at a room temperature,,,,,,,,,,,,,3e-14,,2.5e-15,,,,,,,,,,,,,,,,
1189,['Pd'],sachse1997,sachse,1997,['s'],d,Pd_s,None,Trivalent behavior of palladium in silicon,10.1063/1.119899,DLTS-Cr,Pd_sd_sachse1997_1997_None,Ev+0.31,Ev+0.31,,,,,,boron,thermal,,,,,,,,,8e-16,,,165,,,,,,,,,,,,,,,
1004,['Unknown-quenched'],astrova1998_1,astrova,1998,[''],,Unknown-quenched_,None,Process induced deep-level defects in high purity silicon,10.1088/0268-1242/13/5/008,DLTS,Unknown-quenched__astrova1998_1_1998_None,Ec-0.54,,,,"Diffusions done with phosphorus, boron, aluminum, gallium. Only did slow cooling.",,FZ,"phosphorus, boron",thermal,,1e-15,,,250-300,,,,,,,,,,,,,,,,,,,,,,
892,['Au'],deixler1998,deixler,1998,['s'],a,Au_s,Ec-0.558,Laplace-transform deep-level transient spectroscopy studies of the G4 gold hydrogen complex in silicon,10.1063/1.122694,DLTS-Cr,Au_sa_deixler1998_1998_Ec-0.558,,,,,"245-302 K,",,CZ,phosphorus,,,,,,,-5 V,,,,,1e-16,,1 ms,,,,,,,,,,0 V,20 ms,,,
1003,['Unknown-quenched'],astrova1998,astrova,1998,[''],,Unknown-quenched_,None,Process induced deep-level defects in high purity silicon,10.1088/0268-1242/13/5/008,DLTS,Unknown-quenched__astrova1998_1998_None,Ec-0.28,,,,"Diffusions done with phosphorus, boron, aluminum, gallium. Only did slow cooling.",,FZ,"phosphorus, boron",thermal,,4e-17,,,250-300,,,,,,,,,,,,,,,,,,,,,,
584,"['Au', 'H']",deixler1998,deixler,1998,"['', '']",a,Au_H_,Ec-0.542,Laplace-transform deep-level transient spectroscopy studies of the G4 gold hydrogen complex in silicon,10.1063/1.122694,DLTS-LCr,Au_H_a_deixler1998_1998_Ec-0.542,,,,,"245-302 K,",,CZ,phosphorus,,,,,,,-5 V,,,8e-15,,6e-17,,1 ms,0.008,,,,,,,,,0 V,20 ms,,,
1005,['Unknown-quenched'],astrova1998_2,astrova,1998,[''],,Unknown-quenched_,None,Process induced deep-level defects in high purity silicon,10.1088/0268-1242/13/5/008,DLTS,Unknown-quenched__astrova1998_2_1998_None,Ec-0.34,,,,"Diffusions done with phosphorus, boron, aluminum, gallium. Only did slow cooling.",,FZ,"phosphorus, boron",thermal,,6e-14,,,250-300,,,,,,,,,,,,,,,,,,,,,,
587,['H'],nielsen1999a,nielsen,1999,['i'],d,H_i,None,Bond-centered hydrogen in silicon studied by in situ deep-level transient spectroscopy,10.1103/PhysRevB.60.1716,DLTS,H_id_nielsen1999a_1999_None,Ec-0.175,,,,Corrected for field effects.,,,,,,,0.005,,,,,,,,,,,,,,,,,,,,,,,,
756,"['B', 'Fe']",istratov1999,istratov,1999,"['s', 'i']",a,B_sFe_i,None,Iron and its complexes in silicon,10.1007/s003390050968,"DLTS, Hall, photoEPR, FTIR",B_sFe_ia_istratov1999_1999_None,Ec-0.26,,,,"Data from a review paper, taking many measurements at a range of temperatures. Points out DLTS is impact by capture cross section barrier heights, while EPR and hall affect measurements are not. At 55 K simga_e was 1.5e-13, sigma_p was 2e-14 were reported.",,,,,2e-14,4e-13,,,,,,,,,,,,,,,,,,,,,,,,,
329,"['H', 'Si', 'Si']",nielsen1999,nielsen,1999,"['', 'v', 'v']",a,H_Si_vSi_v,None,Deep levels of vacancy-hydrogen centers in silicon studied by Laplace DLTS,10.1016/S0921-4526(99)00437-8,DLTS-L,H_Si_vSi_va_nielsen1999_1999_None,Ec-0.43,,,,,,"FZ,CZ",phosphorus,ion implantation,,,,,"8,20",,,,,,,,,,,,,,,,,,,,,,
571,"['H2', 'Ni']",shiraishi1999_1,shiraishi,1999,"['', '']",,H2_Ni_,Ec-0.143,DLTS analysis of nickel_hydrogen complex defects in silicon,10.1016/S0921-5107(98)00280-3,DLTS-Cr,H2_Ni__shiraishi1999_1_1999_Ec-0.143,Ec-0.15,Ec-0.13,,,Out at 570 K for 2 hours,,"CZ, FZ",phosphorus,"melt, diffusion",,2.7999999999999996e-16,,,1-100,,,,,,0.0000000000000000048*exp(-0.02/kT),95.0,,,,,,,,,,,,0.024 s,,,
29,"['H', 'O', 'Si']",nielsen1999,nielsen,1999,"['', '', 'v']",,H_O_Si_v,None,Deep levels of vacancy-hydrogen centers in silicon studied by Laplace DLTS,10.1016/S0921-4526(99)00437-8,DLTS-L,H_O_Si_v_nielsen1999_1999_None,Ec-0.31,,,,correlated with EPR,,"FZ,CZ",phosphorus,ion implantation,,,,,"8,20",,,,,,,,,,,,,,,,,,,,,,
1202,['Ni'],shiraishi1999,shiraishi,1999,['s'],aa,Ni_s,Ec-0.024,DLTS analysis of nickel_hydrogen complex defects in silicon,10.1016/S0921-5107(98)00280-3,DLTS-Cr,Ni_saa_shiraishi1999_1999_Ec-0.024,Ec-0.08,Ec-0.03,,,,,"CZ, FZ",phosphorus,"melt, diffusion",,4.2000000000000004e-14,,,1-100,,,,,,5.8E-19 * exp(-0.05/kT)*exp(0.05/k/45),45.0,,,,,,,,,,,,0.024 s,,,
414,['Mo'],benton1999,benton,1999,[''],,Mo_,None,Behavior of Molybdenum in Silicon Evaluated for Integrated Circuit Processing,10.1149/1.1391868,DLTS,Mo__benton1999_1999_None,Ev+0.30,,,,"Measured lifetime, but did not extract minority capture cross sections.",,FZ,boron,ion implantation,5.5e-16,,,,10,,,,,,,,,,,,,,Mo_i_d.srh,,,,,,,,
1196,['Ni'],shiraishi1999,shiraishi,1999,['s'],a,Ni_s,Ec-0.216,DLTS analysis of nickel_hydrogen complex defects in silicon,10.1016/S0921-5107(98)00280-3,DLTS-Cr,Ni_sa_shiraishi1999_1999_Ec-0.216,Ec-0.39,Ec-0.31,,,,,"CZ, FZ",phosphorus,"melt, diffusion",,2.2e-16,,,1-100,,,,,,4.4e-17 * exp(-0.08/kT) * exp(0.08/k/237),237.0,,,,,,,,,,,,0.024 s,,,
570,"['H2', 'Ni']",shiraishi1999,shiraishi,1999,"['', '']",,H2_Ni_,Ev+0.415,DLTS analysis of nickel_hydrogen complex defects in silicon,10.1016/S0921-5107(98)00280-3,DLTS-Cr,H2_Ni__shiraishi1999_1999_Ev+0.415,Ev+0.47,Ev+0.47,,,Out at 500 K for 1 hours,,"CZ, FZ",boron,"melt, diffusion",5.5e-15,,,,1-100,,,,3.7e-16,,,235.0,,,,,,,NiH_-_d by scheffler2014,,,,,0.024 s,,,
1205,['Ni'],shiraishi1999,shiraishi,1999,['s'],d,Ni_s,Ev+0.145,DLTS analysis of nickel_hydrogen complex defects in silicon,10.1016/S0921-5107(98)00280-3,DLTS-Cr,Ni_sd_shiraishi1999_1999_Ev+0.145,Ev+0.15,Ev+0.15,,,,,"CZ, FZ",boron,"melt, diffusion",4.3e-15,,,,1-100,,,,2.2e-15,,,75.0,,,,,,,,,,,,0.024 s,,,
300,"['H', 'Si']",nielsen1999,nielsen,1999,"['', 'v']",a,H_Si_v,None,Deep levels of vacancy-hydrogen centers in silicon studied by Laplace DLTS,10.1016/S0921-4526(99)00437-8,DLTS-L,H_Si_va_nielsen1999_1999_None,Ec-0.443,,,,,,"FZ,CZ",phosphorus,ion implantation,,,,,"8,20",,,,,,,,,,,,,,,,,,,,,,
1215,['Ni'],shiraishi1999_1,shiraishi,1999,[''],,Ni_,Ev+0.196,DLTS analysis of nickel_hydrogen complex defects in silicon,10.1016/S0921-5107(98)00280-3,DLTS-Cr,Ni__shiraishi1999_1_1999_Ev+0.196,Ev+0.2,Ev+0.2,,,"Hydrogen related, as only appeared after a ""clean"" that is known to introduce hyrdrogen. Out at 500 K for 1 hours",,"CZ, FZ",boron,"melt, diffusion",2.6e-15,,,,1-100,,,,1.7e-15,,,105.0,,,,,,,,,,,,0.024 s,,,
748,"['B', 'Fe']",istratov1999,istratov,1999,"['s', 'i']",d,B_sFe_i,None,Iron and its complexes in silicon,10.1007/s003390050968,DLTS,B_sFe_id_istratov1999_1999_None,Ev+0.1,,,,"Data from a review paper, taking many measurements at a range of temperatures Points out DLTS is impact by capture cross section barrier heights, while EPR and hall affect measurements are not. sigma_h was measured at T = 300 K.",,,,,3e-14,4e-13,,,,,,,,,,,,,,,,,,,,,,,,,
1216,['Ni'],shiraishi1999_2,shiraishi,1999,[''],,Ni_,Ev+0.257,DLTS analysis of nickel_hydrogen complex defects in silicon,10.1016/S0921-5107(98)00280-3,DLTS-Cr,Ni__shiraishi1999_2_1999_Ev+0.257,Ev+0.32,Ev+0.32,,,"Hydrogen related, as only appeared after a ""clean"" that is known to introduce hyrdrogen. Out at 500 K for 1 hours",,"CZ, FZ",boron,"melt, diffusion",9.6e-15,,,,1-100,,,,9.9e-17,,,160.0,,,,,,,,,,,,0.024 s,,,
1217,['Ni'],shiraishi1999_3,shiraishi,1999,[''],,Ni_,Ec-0.329,DLTS analysis of nickel_hydrogen complex defects in silicon,10.1016/S0921-5107(98)00280-3,DLTS-Cr,Ni__shiraishi1999_3_1999_Ec-0.329,Ec-0.25,Ec-0.25,,,"Hydrogen related, as only appeared after a ""clean"" that is known to introduce hyrdrogen. Out at 570 K for 2 hours",,"CZ, FZ",phosphorus,"melt, diffusion",,6.6e-16,,,1-100,,,,,,1.2E-18,145.0,,,,,,,,,,,,0.024 s,,,
1218,['Ni'],shiraishi1999_4,shiraishi,1999,[''],,Ni_,Ec-0.468,DLTS analysis of nickel_hydrogen complex defects in silicon,10.1016/S0921-5107(98)00280-3,DLTS-Cr,Ni__shiraishi1999_4_1999_Ec-0.468,Ec-0.35,Ec-0.35,,,"Hydrogen related, as only appeared after a ""clean"" that is known to introduce hyrdrogen. Out at 570 K for 2 hours",,"CZ, FZ",phosphorus,"melt, diffusion",,2.8e-15,,,1-100,,,,,,1.8E-18,185.0,,,,,,,,,,,,0.024 s,,,
562,"['Hx', 'Ni']",shiraishi1999_1,shiraishi,1999,"['', '']",,Hx_Ni_,Ev+0.485,DLTS analysis of nickel_hydrogen complex defects in silicon,10.1016/S0921-5107(98)00280-3,DLTS-Cr,Hx_Ni__shiraishi1999_1_1999_Ev+0.485,Ev+0.56,Ev+0.56,,,x is 2 or 3. Out at 500 K for 1 hours,,"CZ, FZ",boron,"melt, diffusion",5.3e-15,,,,1-100,,,,2.2000000000000002e-16,,,275.0,,,,,,,NiH2_-_a by scheffler2014,,,,,0.024 s,,,
561,"['Hx', 'Ni']",shiraishi1999,shiraishi,1999,"['', '']",,Hx_Ni_,Ev+0.315,DLTS analysis of nickel_hydrogen complex defects in silicon,10.1016/S0921-5107(98)00280-3,DLTS-Cr,Hx_Ni__shiraishi1999_1999_Ev+0.315,Ev+0.37,Ev+0.37,,,x is 3 or 4. Out at 500 K for 1 hours,,"CZ, FZ",boron,"melt, diffusion",6.5e-15,,,,1-100,,,,2.3e-16,,,190.0,,,,,,,NiH3_-_a by scheffler2014,,,,,0.024 s,,,
554,"['H', 'Ni']",shiraishi1999_1,shiraishi,1999,"['', '']",,H_Ni_,Ec-0.543,DLTS analysis of nickel_hydrogen complex defects in silicon,10.1016/S0921-5107(98)00280-3,DLTS-Cr,H_Ni__shiraishi1999_1_1999_Ec-0.543,Ec-0.52,Ec-0.52,,,Out at 570 K for 2 hours,,"CZ, FZ",phosphorus,"melt, diffusion",,1.9e-15,,,1-100,,,,,,7E-16,270.0,,,,,,,NiH2_-_a by scheffler2014,,,,,0.024 s,,,
