Repository: MK8J/semiconductorDefects

# Semiconductor Defects

This is an attempt at creating a collection of defect parameters of
semiconductors in plain text. The idea is that such a plain text file
should reduce allow for everyone to be able to access the information
for now and into the future.

The information currently stored in the repository is currently limited
to Shockley Read Hall parameterization, which allow calculation of how
electron and holes electronically interact with the defect.

## Shockley Read Hall parameterization

The Shockley Read Hall parameterisation assumes that there is a level
within the forbidden region in a semiconductor’s through which electrons
and holes can pass.

File: csvVersion.csv (part 7 of 8)
,elements,papername,author,year,state,charge,defect,Ed,title,doi,measurement_technique,defectID,Ed_a,Ed_h,dEd_h,isbn,comments,k,sample.growth,sample.dopant,sample.incorporation,sigma_ha,sigma_ea,dEd_a,e_h,sample.resistivity,measurement_details.Ur,measurement_data.T,measurement_data.e,sigma_h,dsigma_e,sigma_e,measurement_details.T,measurement_details.tp,dEd,dk,measurement_details.single_shot,dsigma_ea,issn,linked,c_e,c_h,e_e,measurement_details.Up,measurement_details.Rw,dsigma_ha,dsigma_h,measurement_details.low_field
553,"['H', 'Ni']",shiraishi1999,shiraishi,1999,"['', '']",,H_Ni_,Ec-0.184,DLTS analysis of nickel_hydrogen complex defects in silicon,10.1016/S0921-5107(98)00280-3,DLTS-Cr,H_Ni__shiraishi1999_1999_Ec-0.184,Ec-0.16,Ec-0.16,,,Out at 570 K for 2 hours,,"CZ, FZ",phosphorus,"melt, diffusion",,1.8000000000000002e-16,,,1-100,,,,,,1.4E-17,110.0,,,,,,,HNi_-_a.srh,,,,,0.024 s,,,
1087,['Fe'],istratov1999,istratov,1999,['i'],d,Fe_i,None,Iron and its complexes in silicon,10.1007/s003390050968,"DLTS-Cr, Hall, PhCap, EPR",Fe_id_istratov1999_1999_None,Ev+0.425,Ev+0.38,,,"Data from a review paper, taking many measurements at a range of temperatures. Points out DLTS is impact by capture cross section barrier heights, while EPR  and hall affect measurements are not. The error in sigma_h was 0.5e16 and  0.005 for the temperature dependent exponent.",,,,,,,,,,,,,3.9e-16 * exp(-0.045/kT),,4e-14,,,,,,,,,,,,,,,,
1214,['Ni'],shiraishi1999,shiraishi,1999,[''],,Ni_,Ev+0.078,DLTS analysis of nickel_hydrogen complex defects in silicon,10.1016/S0921-5107(98)00280-3,DLTS-Cr,Ni__shiraishi1999_1999_Ev+0.078,Ev+0.08,Ev+0.08,,,"Hydrogen related, as only appeared after a ""clean"" that is known to introduce hyrdrogen. Out at 500 K for 1 hours",,"CZ, FZ",boron,"melt, diffusion",1.6e-15,,,,1-100,,,,1.1e-15,,,50.0,,,,,,,,,,,,0.024 s,,,
908,['Au'],graff2000,graff,2000,['s'],d,Au_s,None,Metal Impurities in Silicon-Device Fabrication,10.1007/978-3-642-57121-3,"review, DLTS",Au_sd_graff2000_2000_None,Ev+0.34,,,,Taken from table 4.12. DLTS done at a temperature of 160K,,,,,2.5e-15,2.7e-15,0.02,,,,,,,,,,,,,,,,,,,,,,,,
465,"['Fe', 'In']",graff2000_1,graff,2000,"['i', 's']",d,Fe_iIn_s,None,Metal Impurities in Silicon-Device Fabrication,10.1007/978-3-642-57121-3,"review, DLTS",Fe_iIn_sd_graff2000_1_2000_None,Ev+0.27,,,,"Taken from table 1 in the appendix. The table only provides the majority carrier capture cross section. The majority carrier has been estimated from the position of the defect level. e.g. if higher than the intrinsic level, it is assume the majority carrier was electrons.",,,,,,,,,,,,,,,,,,,,,,,,,,,,,,,
240,['Ir'],graff2000,graff,2000,['s'],d,Ir_s,None,Metal Impurities in Silicon-Device Fabrication,10.1007/978-3-642-57121-3,"review, DLTS",Ir_sd_graff2000_2000_None,Ec-0.62,,,,"Taken from table 1 in the appendix. The table only provides the majority carrier capture cross section. The majority carrier has been estimated from the position of the defect level. e.g. if higher than the intrinsic level, it is assume the majority carrier was electrons.",,,,,,7.2e-14,,,,,,,,,,,,,,,,,,,,,,,,,
925,"['Au', 'Fe']",graff2000,graff,2000,"['s', 'i']",a,Au_sFe_i,None,Metal Impurities in Silicon-Device Fabrication,10.1007/978-3-642-57121-3,"review, DLTS",Au_sFe_ia_graff2000_2000_None,Ec-0.35,,,,"Taken from table 1 in the appendix. The table only provides the majority carrier capture cross section. The majority carrier has been estimated from the position of the defect level. e.g. if higher than the intrinsic level, it is assume the majority carrier was electrons.",,,,,,2e-15,,,,,,,,,,,,,,,,,,,,,,,,,
926,"['Au', 'Au']",graff2000,graff,2000,"['i', 's']",,Au_iAu_s,None,Metal Impurities in Silicon-Device Fabrication,10.1007/978-3-642-57121-3,"review, DLTS",Au_iAu_s_graff2000_2000_None,Ec-0.44,,,,"Taken from table 1 in the appendix. The table only provides the majority carrier capture cross section. The majority carrier has been estimated from the position of the defect level. e.g. if higher than the intrinsic level, it is assume the majority carrier was electrons.",,,,,,,,,,,,,,,,,,,,,,,,,,,,,,,
95,['Zr'],graff2000,graff,2000,['i'],dd,Zr_i,None,Metal Impurities in Silicon-Device Fabrication,10.1007/978-3-642-57121-3,"review, DLTS",Zr_idd_graff2000_2000_None,,Ev+0.32,,,"Taken from table 1 in the appendix. The table only provides the majority carrier capture cross section. The majority carrier has been estimated from the position of the defect level. e.g. if higher than the intrinsic level, it is assume the majority carrier was electrons.",,,,,,,,,,,,,1.3e-17,,,,,,,,,,,,,,,,,,
914,"['Au', 'Fe']",graff2000,graff,2000,"['s', 'i']",d,Au_sFe_i,None,Metal Impurities in Silicon-Device Fabrication,10.1007/978-3-642-57121-3,"review, DLTS",Au_sFe_id_graff2000_2000_None,Ev+0.43,,,,"Taken from table 1 in the appendix. The table only provides the majority carrier capture cross section. The majority carrier has been estimated from the position of the defect level. e.g. if higher than the intrinsic level, it is assume the majority carrier was electrons.",,,,,2.6e-15,,,,,,,,,,,,,,,,,,,,,,,,,,
439,['Sc'],graff2000,graff,2000,['i'],dd,Sc_i,None,Metal Impurities in Silicon-Device Fabrication,10.1007/978-3-642-57121-3,"review, DLTS",Sc_idd_graff2000_2000_None,Ec-0.5,,,,"Taken from table 1 in the appendix. The table only provides the majority carrier capture cross section. The majority carrier has been estimated from the position of the defect level. e.g. if higher than the intrinsic level, it is assume the majority carrier was electrons.",,,,,,2e-14,,,,,,,,,,,,,,,,,,,,,,,,,
490,"['H', 'Ti']",graff2000_1,graff,2000,"['', '']",,H_Ti_,None,Metal Impurities in Silicon-Device Fabrication,10.1007/978-3-642-57121-3,"review, DLTS",H_Ti__graff2000_1_2000_None,Ec-0.31,,,,"Taken from table 1 in the appendix. The table only provides the majority carrier capture cross section. The majority carrier has been estimated from the position of the defect level. e.g. if higher than the intrinsic level, it is assume the majority carrier was electrons.",,,,,,7e-16,,,,,,,,,,,,,,,,,,,,,,,,,
94,['Zr'],graff2000,graff,2000,['i'],d,Zr_i,None,Metal Impurities in Silicon-Device Fabrication,10.1007/978-3-642-57121-3,"review, DLTS",Zr_id_graff2000_2000_None,Ec-0.42,,,,"Taken from table 1 in the appendix. The table only provides the majority carrier capture cross section. The majority carrier has been estimated from the position of the defect level. e.g. if higher than the intrinsic level, it is assume the majority carrier was electrons.",,,,,,1e-14,,,,,,,,,,,,,,,,,,,,,,,,,
793,"['B', 'Zn']",graff2000,graff,2000,"['s', 'i']",,B_sZn_i,None,Metal Impurities in Silicon-Device Fabrication,10.1007/978-3-642-57121-3,"review, DLTS",B_sZn_i_graff2000_2000_None,Ev+0.09,,,,"Taken from table 1 in the appendix. The table only provides the majority carrier capture cross section. The majority carrier has been estimated from the position of the defect level. e.g. if higher than the intrinsic level, it is assume the majority carrier was electrons.",,,,,,,,,,,,,,,,,,,,,,,,,,,,,,,
757,"['B', 'Fe']",graff2000,graff,2000,"['s', 'i']",a,B_sFe_i,None,Metal Impurities in Silicon-Device Fabrication,10.1007/978-3-642-57121-3,"review, DLTS",B_sFe_ia_graff2000_2000_None,Ec-0.27,,,,"Taken from table 1 in the appendix. The table only provides the majority carrier capture cross section. The majority carrier has been estimated from the position of the defect level. e.g. if higher than the intrinsic level, it is assume the majority carrier was electrons.",,,,,,1.6e-15,,,,,,,,,,,,,,,,,,,,,,,,,
843,['Co'],graff2000,graff,2000,['s'],d,Co_s,None,Metal Impurities in Silicon-Device Fabrication,10.1007/978-3-642-57121-3,"review, DLTS",Co_sd_graff2000_2000_None,Ev+0.41,,,,"Taken from table 1 in the appendix. The table only provides the majority carrier capture cross section. The majority carrier has been estimated from the position of the defect level. e.g. if higher than the intrinsic level, it is assume the majority carrier was electrons.",,,,,5e-18,,,,,,,,,,,,,,,,,,,,,,,,,,
719,"['Cr', 'Zn']",graff2000,graff,2000,"['i', 's']",a,Cr_iZn_s,None,Metal Impurities in Silicon-Device Fabrication,10.1007/978-3-642-57121-3,"review, DLTS",Cr_iZn_sa_graff2000_2000_None,Ec-0.1,,,,Taken from table 5.4. DLTS done at a temperature of 240K,,,,,,2.8e-15,,,,,,,,,,,,,,,,,,,,,,,,,
973,['Hf'],graff2000,graff,2000,['i'],d,Hf_i,None,Metal Impurities in Silicon-Device Fabrication,10.1007/978-3-642-57121-3,"review, DLTS",Hf_id_graff2000_2000_None,Ec-0.4,,,,"Taken from table 1 in the appendix. The table only provides the majority carrier capture cross section. The majority carrier has been estimated from the position of the defect level. e.g. if higher than the intrinsic level, it is assume the majority carrier was electrons.",,,,,,2e-14,,,,,,,,,,,,,,,,,,,,,,,,,
270,"['Cu', 'Cu']",graff2000,graff,2000,"['s', 'i']",d,Cu_iCu_s,None,Metal Impurities in Silicon-Device Fabrication,10.1007/978-3-642-57121-3,"review, DLTS",Cu_iCu_sd_graff2000_2000_None,Ev+0.09,,,,"Taken from table 1 in the appendix. The table only provides the majority carrier capture cross section. The majority carrier has been estimated from the position of the defect level. e.g. if higher than the intrinsic level, it is assume the majority carrier was electrons.",,,,,3.5e-15,,,,,,,,,,,,,,,,,,,,,,,,,,
166,"['Al', 'Cr']",graff2000,graff,2000,"['s', 'i']",d,Al_sCr_i,None,Metal Impurities in Silicon-Device Fabrication,10.1007/978-3-642-57121-3,"review, DLTS",Al_sCr_id_graff2000_2000_None,Ev+0.45,,,,Taken from table 5.4. DLTS done at a temperature of 240K,,,,,1.5e-16,,0.05,,,,,,,,,,,,,,,,,,,,,,,,
972,['Hf'],graff2000,graff,2000,['i'],a,Hf_i,None,Metal Impurities in Silicon-Device Fabrication,10.1007/978-3-642-57121-3,"review, DLTS",Hf_ia_graff2000_2000_None,Ec-0.1,,,,"Taken from table 1 in the appendix. The table only provides the majority carrier capture cross section. The majority carrier has been estimated from the position of the defect level. e.g. if higher than the intrinsic level, it is assume the majority carrier was electrons.",,,,,,2e-14,,,,,,,,,,,,,,,,,,,,,,,,,
176,"['Ga', 'Mn']",graff2000,graff,2000,"['s', 'i']",d,Ga_sMn_i,None,Metal Impurities in Silicon-Device Fabrication,10.1007/978-3-642-57121-3,"review, DLTS",Ga_sMn_id_graff2000_2000_None,Ec-0.42,,,,"Taken from table 1 in the appendix. The table only provides the majority carrier capture cross section. The majority carrier has been estimated from the position of the defect level. e.g. if higher than the intrinsic level, it is assume the majority carrier was electrons.",,,,,,,,,,,,,,,,,,,,,,,,,,,,,,,
442,['Sc'],graff2000,graff,2000,['i'],ddd,Sc_i,None,Metal Impurities in Silicon-Device Fabrication,10.1007/978-3-642-57121-3,"review, DLTS",Sc_iddd_graff2000_2000_None,Ev+0.2,,,,"Taken from table 1 in the appendix. The table only provides the majority carrier capture cross section. The majority carrier has been estimated from the position of the defect level. e.g. if higher than the intrinsic level, it is assume the majority carrier was electrons.",,,,,1.1e-19,,,,,,,,,,,,,,,,,,,,,,,,,,
958,['Zn'],graff2000,graff,2000,['s'],a,Zn_s,None,Metal Impurities in Silicon-Device Fabrication,10.1007/978-3-642-57121-3,"review, DLTS",Zn_sa_graff2000_2000_None,Ev+0.32,,,,Taken from Table 5.7. Measured at a temperature of 167 K.,,,,,,,,,,,,,,,,,,,,,,,,,,,,,,,
275,"['Au', 'Cu']",graff2000,graff,2000,"['s', 'i']",,Au_sCu_i,None,Metal Impurities in Silicon-Device Fabrication,10.1007/978-3-642-57121-3,"review, DLTS",Au_sCu_i_graff2000_2000_None,Ev+0.43/32,,,,"Taken from table 1 in the appendix. The table only provides the majority carrier capture cross section. The majority carrier has been estimated from the position of the defect level. e.g. if higher than the intrinsic level, it is assume the majority carrier was electrons.",,,,,,,,,,,,,,,,,,,,,,,,,,,,,,,
274,['Cu'],graff2000,graff,2000,['s'],d,Cu_s,None,Metal Impurities in Silicon-Device Fabrication,10.1007/978-3-642-57121-3,"review, DLTS",Cu_sd_graff2000_2000_None,Ev+0.22,,,,"Taken from table 1 in the appendix. The table only provides the majority carrier capture cross section. The majority carrier has been estimated from the position of the defect level. e.g. if higher than the intrinsic level, it is assume the majority carrier was electrons.",,,,,3e-14,,,,,,,,,,,,,,,,,,,,,,,,,,
118,"['Al', 'Mn']",graff2000,graff,2000,"['s', 'i']",d,Al_sMn_i,None,Metal Impurities in Silicon-Device Fabrication,10.1007/978-3-642-57121-3,"review, DLTS",Al_sMn_id_graff2000_2000_None,Ec-0.45,,,,"Taken from table 1 in the appendix. The table only provides the majority carrier capture cross section. The majority carrier has been estimated from the position of the defect level. e.g. if higher than the intrinsic level, it is assume the majority carrier was electrons.",,,,,,5e-15,,,,,,,,,,,,,,,,,,,,,,,,,
262,['Cd'],graff2000,graff,2000,['s'],aa,Cd_s,None,Metal Impurities in Silicon-Device Fabrication,10.1007/978-3-642-57121-3,"review, DLTS",Cd_saa_graff2000_2000_None,Ec-0.45,,,,"Taken from table 1 in the appendix. The table only provides the majority carrier capture cross section. The majority carrier has been estimated from the position of the defect level. e.g. if higher than the intrinsic level, it is assume the majority carrier was electrons.",,,,,,,,,,,,,,,,,,,,,,,,,,,,,,,
749,"['B', 'Fe']",graff2000,graff,2000,"['s', 'i']",d,B_sFe_i,None,Metal Impurities in Silicon-Device Fabrication,10.1007/978-3-642-57121-3,"review, DLTS",B_sFe_id_graff2000_2000_None,Ev+0.1,,,,"Taken from table 1 in the appendix. The table only provides the majority carrier capture cross section. The majority carrier has been estimated from the position of the defect level. e.g. if higher than the intrinsic level, it is assume the majority carrier was electrons.",,,,,6.4e-14,,,,,,,,,,,,,,,,,,,,,,,,,,
731,"['Au', 'Cr']",graff2000,graff,2000,"['s', 'i']",d,Au_sCr_i,None,Metal Impurities in Silicon-Device Fabrication,10.1007/978-3-642-57121-3,"review, DLTS",Au_sCr_id_graff2000_2000_None,Ev+0.35,,,,Taken from table 5.4. DLTS done at a temperature of 170K,,,,,8.7e-16,,,,,,,,,,,,,,,,,,,,,,,,,,
844,['Co'],graff2000_1,graff,2000,['s'],d,Co_s,None,Metal Impurities in Silicon-Device Fabrication,10.1007/978-3-642-57121-3,"review, DLTS",Co_sd_graff2000_1_2000_None,,Ev+0.23,,,"Taken from table 1 in the appendix. The table only provides the majority carrier capture cross section. The majority carrier has been estimated from the position of the defect level. e.g. if higher than the intrinsic level, it is assume the majority carrier was electrons.",,,,,,,,,,,,,1.8e-14,,,,,,,,,,,,,,,,,,
977,['Hf'],graff2000,graff,2000,['i'],dd,Hf_i,None,Metal Impurities in Silicon-Device Fabrication,10.1007/978-3-642-57121-3,"review, DLTS",Hf_idd_graff2000_2000_None,,Ev+0.32,,,"Taken from table 1 in the appendix. The table only provides the majority carrier capture cross section. The majority carrier has been estimated from the position of the defect level. e.g. if higher than the intrinsic level, it is assume the majority carrier was electrons.",,,,,,,,,,,,,5e-18,,,,,,,,,,,,,,,,,,
464,"['Fe', 'In']",graff2000,graff,2000,"['i', 's']",d,Fe_iIn_s,None,Metal Impurities in Silicon-Device Fabrication,10.1007/978-3-642-57121-3,"review, DLTS",Fe_iIn_sd_graff2000_2000_None,Ev+0.15,,,,"Taken from table 1 in the appendix. The table only provides the majority carrier capture cross section. The majority carrier has been estimated from the position of the defect level. e.g. if higher than the intrinsic level, it is assume the majority carrier was electrons.",,,,,,,,,,,,,,,,,,,,,,,,,,,,,,,
496,['Ti'],graff2000,graff,2000,['i'],dd,Ti_i,None,Metal Impurities in Silicon-Device Fabrication,10.1007/978-3-642-57121-3,"review, DLTS",Ti_idd_graff2000_2000_None,,Ev+0.28,0.01,,Taken from table 5.2. DLTS done at a temperature of 200K. This value is different from others as it is an activation energy rather than the energy level.,,,,,,,,,,,,,1.5e-16*exp(-0.036/kT),,,,,,,,,,,,,,,,,,
238,['Ir'],graff2000,graff,2000,['s'],a,Ir_s,None,Metal Impurities in Silicon-Device Fabrication,10.1007/978-3-642-57121-3,"review, DLTS",Ir_sa_graff2000_2000_None,Ec-0.24,,,,"Taken from table 1 in the appendix. The table only provides the majority carrier capture cross section. The majority carrier has been estimated from the position of the defect level. e.g. if higher than the intrinsic level, it is assume the majority carrier was electrons.",,,,,,9.1e-15,,,,,,,,,,,,,,,,,,,,,,,,,
70,['V'],graff2000,graff,2000,['i'],d,V_i,None,Metal Impurities in Silicon-Device Fabrication,10.1007/978-3-642-57121-3,"review, DLTS",V_id_graff2000_2000_None,Ec-0.45,,,,"Taken from table 1 in the appendix. The table only provides the majority carrier capture cross section. The majority carrier has been estimated from the position of the defect level. e.g. if higher than the intrinsic level, it is assume the majority carrier was electrons.",,,,,,2e-15,,,,,,,,,,,,,,,,,,,,,,,,,
174,"['Cr', 'Ga']",graff2000,graff,2000,"['i', 's']",d,Cr_iGa_s,None,Metal Impurities in Silicon-Device Fabrication,10.1007/978-3-642-57121-3,"review, DLTS",Cr_iGa_sd_graff2000_2000_None,Ev+0.48,,,,Taken from table 5.4. DLTS done at a temperature of 240K,,,,,1.5e-15,,0.01,,,,,,,,,,,,,,,,,,,,,,,,
71,"['H', 'V']",graff2000,graff,2000,"['', '']",,H_V_,None,Metal Impurities in Silicon-Device Fabrication,10.1007/978-3-642-57121-3,"review, DLTS",H_V__graff2000_2000_None,Ec-0.5,,,,"Taken from table 1 in the appendix. The table only provides the majority carrier capture cross section. The majority carrier has been estimated from the position of the defect level. e.g. if higher than the intrinsic level, it is assume the majority carrier was electrons.",,,,,,1.6e-13,,,,,,,,,,,,,,,,,,,,,,,,,
981,['Ta'],graff2000,graff,2000,['i'],a,Ta_i,None,Metal Impurities in Silicon-Device Fabrication,10.1007/978-3-642-57121-3,"review, DLTS",Ta_ia_graff2000_2000_None,,Ec-0.22,,,"Taken from table 1 in the appendix. The table only provides the majority carrier capture cross section. The majority carrier has been estimated from the position of the defect level. e.g. if higher than the intrinsic level, it is assume the majority carrier was electrons.",,,,,,,,,,,,,,,2.2e-17,,,,,,,,,,,,,,,,
49,['V'],graff2000,graff,2000,['i'],a,V_i,None,Metal Impurities in Silicon-Device Fabrication,10.1007/978-3-642-57121-3,"review, DLTS",V_ia_graff2000_2000_None,Ec-0.18,,,,"Taken from table 1 in the appendix. The table only provides the majority carrier capture cross section. The majority carrier has been estimated from the position of the defect level. e.g. if higher than the intrinsic level, it is assume the majority carrier was electrons.",,,,,,1.6e-16,,,,,,,,,,,,,,,,,,,,,,,,,
513,['Pt'],graff2000,graff,2000,['s'],a,Pt_s,None,Metal Impurities in Silicon-Device Fabrication,10.1007/978-3-642-57121-3,"review, DLTS",Pt_sa_graff2000_2000_None,Ec-0.23,,,,Taken from table 4.10. DLTS done at a temperature of 110K,,,,,2.6e-14,2.9e-14,0.01,,,,,,,,,,,,,,,,,,,,,,,,
489,"['H', 'Ti']",graff2000,graff,2000,"['', '']",,H_Ti_,None,Metal Impurities in Silicon-Device Fabrication,10.1007/978-3-642-57121-3,"review, DLTS",H_Ti__graff2000_2000_None,Ec-0.55,,,,"Taken from table 1 in the appendix. The table only provides the majority carrier capture cross section. The majority carrier has been estimated from the position of the defect level. e.g. if higher than the intrinsic level, it is assume the majority carrier was electrons.",,,,,,1.4e-13,,,,,,,,,,,,,,,,,,,,,,,,,
707,"['B', 'Cr']",graff2000,graff,2000,"['s', 'i']",d,B_sCr_i,None,Metal Impurities in Silicon-Device Fabrication,10.1007/978-3-642-57121-3,"review, DLTS",B_sCr_id_graff2000_2000_None,Ev+0.28,,,,"Taken from table 1 in the appendix. The table only provides the majority carrier capture cross section. The majority carrier has been estimated from the position of the defect level. e.g. if higher than the intrinsic level, it is assume the majority carrier was electrons.",,,,,2e-14,,,,,,,,,,,,,,,,,,,,,,,,,,
52,"['Au', 'V']",graff2000,graff,2000,"['s', 'i']",a,Au_sV_i,None,Metal Impurities in Silicon-Device Fabrication,10.1007/978-3-642-57121-3,"review, DLTS",Au_sV_ia_graff2000_2000_None,Ec-0.2,,,,"Taken from table 1 in the appendix. The table only provides the majority carrier capture cross section. The majority carrier has been estimated from the position of the defect level. e.g. if higher than the intrinsic level, it is assume the majority carrier was electrons.",,,,,,,,,,,,,,,,,,,,,,,,,,,,,,,
988,['Ta'],graff2000,graff,2000,['i'],d,Ta_i,None,Metal Impurities in Silicon-Device Fabrication,10.1007/978-3-642-57121-3,"review, DLTS",Ta_id_graff2000_2000_None,Ec-0.58,,,,"Taken from table 1 in the appendix. The table only provides the majority carrier capture cross section. The majority carrier has been estimated from the position of the defect level. e.g. if higher than the intrinsic level, it is assume the majority carrier was electrons.",,,,,,4e-15,,,,,,,,,,,,,,,,,,,,,,,,,
421,['Mo'],graff2000,graff,2000,['i'],d,Mo_i,None,Metal Impurities in Silicon-Device Fabrication,10.1007/978-3-642-57121-3,"review, DLTS",Mo_id_graff2000_2000_None,,Ev+0.28,,,"Taken from table 1 in the appendix. The table only provides the majority carrier capture cross section. The majority carrier has been estimated from the position of the defect level. e.g. if higher than the intrinsic level, it is assume the majority carrier was electrons.",,,,,6e-16,,,,,,,,,,,,,,,,,,,,,,,,,,
263,['Cu'],graff2000,graff,2000,['p'],a,Cu_p,None,Metal Impurities in Silicon-Device Fabrication,10.1007/978-3-642-57121-3,"review, DLTS",Cu_pa_graff2000_2000_None,Ev+0.21,,,,"Taken from table 1 in the appendix. The table only provides the majority carrier capture cross section. The majority carrier has been estimated from the position of the defect level. e.g. if higher than the intrinsic level, it is assume the majority carrier was electrons.",,,,,,,,,,,,,,,,,,,,,,,,,,,,,,,
282,['Cu'],graff2000,graff,2000,['s'],a,Cu_s,None,Metal Impurities in Silicon-Device Fabrication,10.1007/978-3-642-57121-3,"review, DLTS",Cu_sa_graff2000_2000_None,Ev+0.46,,,,"Taken from table 1 in the appendix. The table only provides the majority carrier capture cross section. The majority carrier has been estimated from the position of the defect level. e.g. if higher than the intrinsic level, it is assume the majority carrier was electrons.",,,,,1.5e-14,,,,,,,,,,,,,,,,,,,,,,,,,,
127,"['Al', 'Fe']",graff2000_1,graff,2000,"['s', 'i']",d,Al_sFe_i,None,Metal Impurities in Silicon-Device Fabrication,10.1007/978-3-642-57121-3,"review, DLTS",Al_sFe_id_graff2000_1_2000_None,Ev+0.2,,,,"Taken from table 1 in the appendix. The table only provides the majority carrier capture cross section. The majority carrier has been estimated from the position of the defect level. e.g. if higher than the intrinsic level, it is assume the majority carrier was electrons.",,,,,1.1e-15,,,,,,,,,,,,,,,,,,,,,,,,,,
65,"['Au', 'V']",graff2000,graff,2000,"['s', 'i']",d,Au_sV_i,None,Metal Impurities in Silicon-Device Fabrication,10.1007/978-3-642-57121-3,"review, DLTS",Au_sV_id_graff2000_2000_None,Ev+0.42,,,,"Taken from table 1 in the appendix. The table only provides the majority carrier capture cross section. The majority carrier has been estimated from the position of the defect level. e.g. if higher than the intrinsic level, it is assume the majority carrier was electrons.",,,,,,,,,,,,,,,,,,,,,,,,,,,,,,,
699,['Cr'],graff2000,graff,2000,['i'],d,Cr_i,None,Metal Impurities in Silicon-Device Fabrication,10.1007/978-3-642-57121-3,"review, DLTS",Cr_id_graff2000_2000_None,Ec-0.22,,,,Taken from table 5.4. DLTS done at a temperature of 110K,,,,,,7.3e-15,0.01,,,,,,,,,,,,,,,,,,,,,,,,
73,"['V', 'Zn']",graff2000,graff,2000,"['i', 's']",d,V_iZn_s,None,Metal Impurities in Silicon-Device Fabrication,10.1007/978-3-642-57121-3,"review, DLTS",V_iZn_sd_graff2000_2000_None,Ev+0.29,,,,"Taken from table 1 in the appendix. The table only provides the majority carrier capture cross section. The majority carrier has been estimated from the position of the defect level. e.g. if higher than the intrinsic level, it is assume the majority carrier was electrons.",,,,,1e-16,,,,,,,,,,,,,,,,,,,,,,,,,,
126,"['Al', 'Fe']",graff2000,graff,2000,"['s', 'i']",d,Al_sFe_i,None,Metal Impurities in Silicon-Device Fabrication,10.1007/978-3-642-57121-3,"review, DLTS",Al_sFe_id_graff2000_2000_None,Ev+0.13,,,,"Taken from table 1 in the appendix. The table only provides the majority carrier capture cross section. The majority carrier has been estimated from the position of the defect level. e.g. if higher than the intrinsic level, it is assume the majority carrier was electrons.",,,,,,,,,,,,,,,,,,,,,,,,,,,,,,,
870,"['Au', 'Ni']",graff2000,graff,2000,"['s', 'i']",,Au_sNi_i,None,Metal Impurities in Silicon-Device Fabrication,10.1007/978-3-642-57121-3,"review, DLTS",Au_sNi_i_graff2000_2000_None,Ev+0.35/0.42,,,,"Taken from table 1 in the appendix. The table only provides the majority carrier capture cross section. The majority carrier has been estimated from the position of the defect level. e.g. if higher than the intrinsic level, it is assume the majority carrier was electrons.",,,,,,,,,,,,,,,,,,,,,,,,,,,,,,,
893,['Au'],graff2000,graff,2000,['s'],a,Au_s,None,Metal Impurities in Silicon-Device Fabrication,10.1007/978-3-642-57121-3,"review, DLTS",Au_sa_graff2000_2000_None,,Ec-0.55,0.01,,Taken from table 4.12. DLTS done at a temperature of 300K,,,,,,,,,,,,,7.6e-15,,1.4e-16,,,,,,,,,,,,,,,,
980,['Ta'],graff2000,graff,2000,['i'],dd,Ta_i,None,Metal Impurities in Silicon-Device Fabrication,10.1007/978-3-642-57121-3,"review, DLTS",Ta_idd_graff2000_2000_None,,Ev+0.19,,,"Taken from table 1 in the appendix. The table only provides the majority carrier capture cross section. The majority carrier has been estimated from the position of the defect level. e.g. if higher than the intrinsic level, it is assume the majority carrier was electrons.",,,,,,,,,,,,,6e-17,,,,,,,,,,,,,,,,,,
850,['Co'],graff2000,graff,2000,['s'],a,Co_s,None,Metal Impurities in Silicon-Device Fabrication,10.1007/978-3-642-57121-3,"review, DLTS",Co_sa_graff2000_2000_None,Ec-0.41,,,,"Taken from table 1 in the appendix. The table only provides the majority carrier capture cross section. The majority carrier has been estimated from the position of the defect level. e.g. if higher than the intrinsic level, it is assume the majority carrier was electrons.",,,,,,2.2e-15,,,,,,,,,,,,,,,,,,,,,,,,,
505,['Ti'],graff2000,graff,2000,['i'],a,Ti_i,None,Metal Impurities in Silicon-Device Fabrication,10.1007/978-3-642-57121-3,"review, DLTS",Ti_ia_graff2000_2000_None,Ec-0.08,,,,Taken from table 5.2. DLTS done at a temperature of 50K.,,,,,,3.5e-14,0.01,,,,,,,,,,,,,,,,,,,,,,,,
436,['Sc'],graff2000,graff,2000,['i'],d,Sc_i,None,Metal Impurities in Silicon-Device Fabrication,10.1007/978-3-642-57121-3,"review, DLTS",Sc_id_graff2000_2000_None,Ec-0.21,,,,"Taken from table 1 in the appendix. The table only provides the majority carrier capture cross section. The majority carrier has been estimated from the position of the defect level. e.g. if higher than the intrinsic level, it is assume the majority carrier was electrons.",,,,,,3e-14,,,,,,,,,,,,,,,,,,,,,,,,,
91,['Zr'],graff2000,graff,2000,['i'],a,Zr_i,None,Metal Impurities in Silicon-Device Fabrication,10.1007/978-3-642-57121-3,"review, DLTS",Zr_ia_graff2000_2000_None,Ec-0.13,,,,"Taken from table 1 in the appendix. The table only provides the majority carrier capture cross section. The majority carrier has been estimated from the position of the defect level. e.g. if higher than the intrinsic level, it is assume the majority carrier was electrons.",,,,,,1e-14,,,,,,,,,,,,,,,,,,,,,,,,,
940,"['Fe', 'Zn']",graff2000,graff,2000,"['i', 's']",a,Fe_iZn_s,None,Metal Impurities in Silicon-Device Fabrication,10.1007/978-3-642-57121-3,"review, DLTS",Fe_iZn_sa_graff2000_2000_None,Ec-0.47,,,,"Taken from table 1 in the appendix. The table only provides the majority carrier capture cross section. The majority carrier has been estimated from the position of the defect level. e.g. if higher than the intrinsic level, it is assume the majority carrier was electrons.",,,,,,1e-16,,,,,,,,,,,,,,,,,,,,,,,,,
259,['Cd'],graff2000,graff,2000,['s'],a,Cd_s,None,Metal Impurities in Silicon-Device Fabrication,10.1007/978-3-642-57121-3,"review, DLTS",Cd_sa_graff2000_2000_None,Ev+0.5,,,,"Taken from table 1 in the appendix. The table only provides the majority carrier capture cross section. The majority carrier has been estimated from the position of the defect level. e.g. if higher than the intrinsic level, it is assume the majority carrier was electrons.",,,,,,,,,,,,,,,,,,,,,,,,,,,,,,,
971,['Zn'],graff2000,graff,2000,['s'],aa,Zn_s,None,Metal Impurities in Silicon-Device Fabrication,10.1007/978-3-642-57121-3,"review, DLTS",Zn_saa_graff2000_2000_None,Ec-0.53,,,,Taken from Table 5.7. Measured at a temperature of 300 K.,,,,,2.5e-15,,0.02,,,,,,,,,,,,,,,,,,,,,,,,
625,['Os'],graff2000,graff,2000,['i'],d,Os_i,None,Metal Impurities in Silicon-Device Fabrication,10.1007/978-3-642-57121-3,"review, DLTS",Os_id_graff2000_2000_None,Ev+0.3,,,,"Taken from table 1 in the appendix. The table only provides the majority carrier capture cross section. The majority carrier has been estimated from the position of the defect level. e.g. if higher than the intrinsic level, it is assume the majority carrier was electrons.",,,,,8e-16,,,,,,,,,,,,,,,,,,,,,,,,,,
1191,['Pd'],graff2000,graff,2000,['s'],dd,Pd_s,None,Metal Impurities in Silicon-Device Fabrication,10.1007/978-3-642-57121-3,"review, DLTS",Pd_sdd_graff2000_2000_None,,Ev+0.12,,,"Taken from table 1 in the appendix. The table only provides the majority carrier capture cross section. The majority carrier has been estimated from the position of the defect level. e.g. if higher than the intrinsic level, it is assume the majority carrier was electrons.",,,,,,,,,,,,,6.5e-17,,,,,,,,,,,,,,,,,,
1190,['Pd'],graff2000,graff,2000,['s'],d,Pd_s,None,Metal Impurities in Silicon-Device Fabrication,10.1007/978-3-642-57121-3,"review, DLTS",Pd_sd_graff2000_2000_None,,Ev+0.3,,,"Taken from table 1 in the appendix. The table only provides the majority carrier capture cross section. The majority carrier has been estimated from the position of the defect level. e.g. if higher than the intrinsic level, it is assume the majority carrier was electrons.",,,,,,,,,,,,,5.6e-16,,,,,,,,,,,,,,,,,,
573,"['Co', 'H']",graff2000,graff,2000,"['', '']",,Co_H_,None,Metal Impurities in Silicon-Device Fabrication,10.1007/978-3-642-57121-3,"review, DLTS",Co_H__graff2000_2000_None,Ev+0.22,,,,"Taken from table 1 in the appendix. The table only provides the majority carrier capture cross section. The majority carrier has been estimated from the position of the defect level. e.g. if higher than the intrinsic level, it is assume the majority carrier was electrons.",,,,,1e-15,,,,,,,,,,,,,,,,,,,,,,,,,,
574,"['Co', 'H']",graff2000_1,graff,2000,"['', '']",,Co_H_,None,Metal Impurities in Silicon-Device Fabrication,10.1007/978-3-642-57121-3,"review, DLTS",Co_H__graff2000_1_2000_None,Ev+0.17,,,,"Taken from table 1 in the appendix. The table only provides the majority carrier capture cross section. The majority carrier has been estimated from the position of the defect level. e.g. if higher than the intrinsic level, it is assume the majority carrier was electrons.",,,,,1e-14,,,,,,,,,,,,,,,,,,,,,,,,,,
582,"['Co', 'Hx']",graff2000_1,graff,2000,"['', '']",,Co_Hx_,None,Metal Impurities in Silicon-Device Fabrication,10.1007/978-3-642-57121-3,"review, DLTS",Co_Hx__graff2000_1_2000_None,Ec-0.39,,,,"Taken from table 1 in the appendix. The table only provides the majority carrier capture cross section. The majority carrier has been estimated from the position of the defect level. e.g. if higher than the intrinsic level, it is assume the majority carrier was electrons.",,,,,,1e-13,,,,,,,,,,,,,,,,,,,,,,,,,
590,"['Au', 'H']",graff2000,graff,2000,"['s', 'i']",a,Au_sH_i,None,Metal Impurities in Silicon-Device Fabrication,10.1007/978-3-642-57121-3,"review, DLTS",Au_sH_ia_graff2000_2000_None,Ec-0.56,,,,"Taken from table 1 in the appendix. The table only provides the majority carrier capture cross section. The majority carrier has been estimated from the position of the defect level. e.g. if higher than the intrinsic level, it is assume the majority carrier was electrons.",,,,,,1e-16,,,,,,,,,,,,,,,,,,,,,,,,,
593,"['Co', 'Hx']",graff2000,graff,2000,"['', '']",a,Co_Hx_,None,Metal Impurities in Silicon-Device Fabrication,10.1007/978-3-642-57121-3,"review, DLTS",Co_Hx_a_graff2000_2000_None,Ec-0.22,,,,"Taken from table 1 in the appendix. The table only provides the majority carrier capture cross section. The majority carrier has been estimated from the position of the defect level. e.g. if higher than the intrinsic level, it is assume the majority carrier was electrons.",,,,,,1e-15,,,,,,,,,,,,,,,,,,,,,,,,,
534,"['Hx', 'Pt']",graff2000,graff,2000,"['', '']",a,Hx_Pt_,None,Metal Impurities in Silicon-Device Fabrication,10.1007/978-3-642-57121-3,"review, DLTS",Hx_Pt_a_graff2000_2000_None,Ev+0.31,,,,"Taken from table 1 in the appendix. The table only provides the majority carrier capture cross section. The majority carrier has been estimated from the position of the defect level. e.g. if higher than the intrinsic level, it is assume the majority carrier was electrons.",,,,,8e-15,,,,,,,,,,,,,,,,,,,,,,,,,,
480,['Ti'],graff2000,graff,2000,['i'],d,Ti_i,None,Metal Impurities in Silicon-Device Fabrication,10.1007/978-3-642-57121-3,"review, DLTS",Ti_id_graff2000_2000_None,,Ec-0.27,0.01,,Taken from table 5.2. DLTS done at a temperature of 160K.,,,,,,,,,,,,,,,1.30E-14 * exp(-0.004/k/T),,,,,,,,,,,,,,,,
681,"['Mn', 'Zn']",graff2000,graff,2000,"['i', 's']",d,Mn_iZn_s,None,Metal Impurities in Silicon-Device Fabrication,10.1007/978-3-642-57121-3,"review, DLTS",Mn_iZn_sd_graff2000_2000_None,Ev+0.18,,,,"Taken from table 1 in the appendix. The table only provides the majority carrier capture cross section. The majority carrier has been estimated from the position of the defect level. e.g. if higher than the intrinsic level, it is assume the majority carrier was electrons.",,,,,,,,,,,,,,,,,,,,,,,,,,,,,,,
526,"['H', 'H2', 'Pt']",graff2000,graff,2000,"['', '', '']",,H2_H_Pt_,None,Metal Impurities in Silicon-Device Fabrication,10.1007/978-3-642-57121-3,"review, DLTS",H2_H_Pt__graff2000_2000_None,Ev+0.4,,,,"Taken from table 1 in the appendix. The table only provides the majority carrier capture cross section. The majority carrier has been estimated from the position of the defect level. e.g. if higher than the intrinsic level, it is assume the majority carrier was electrons.",,,,,1e-16,,,,,,,,,,,,,,,,,,,,,,,,,,
393,['Ag'],graff2000,graff,2000,['s'],d,Ag_s,None,Metal Impurities in Silicon-Device Fabrication,10.1007/978-3-642-57121-3,"review, DLTS",Ag_sd_graff2000_2000_None,,Ev+0.38,,,"Taken from table 1 in the appendix. The table only provides the majority carrier capture cross section. The majority carrier has been estimated from the position of the defect level. e.g. if higher than the intrinsic level, it is assume the majority carrier was electrons.",,,,,,,,,,,,,7e-16,,,,,,,,,,,,,,,,,,
1197,['Ni'],graff2000,graff,2000,['s'],a,Ni_s,None,Metal Impurities in Silicon-Device Fabrication,10.1007/978-3-642-57121-3,"review, DLTS",Ni_sa_graff2000_2000_None,Ec-0.41,,,,"Taken from table 1 in the appendix. The table only provides the majority carrier capture cross section. The majority carrier has been estimated from the position of the defect level. e.g. if higher than the intrinsic level, it is assume the majority carrier was electrons.",,,,,,1.2e-16,,,,,,,,,,,,,,,,,,,,,,,,,
655,"['B', 'Mn']",graff2000,graff,2000,"['s', 'i']",d,B_sMn_i,None,Metal Impurities in Silicon-Device Fabrication,10.1007/978-3-642-57121-3,"review, DLTS",B_sMn_id_graff2000_2000_None,Ec-0.55,,,,"Taken from table 1 in the appendix. The table only provides the majority carrier capture cross section. The majority carrier has been estimated from the position of the defect level. e.g. if higher than the intrinsic level, it is assume the majority carrier was electrons.",,,,,,9e-14,,,,,,,,,,,,,,,,,,,,,,,,,
521,"['H', 'Pt']",graff2000,graff,2000,"['', '']",d,H_Pt_,None,Metal Impurities in Silicon-Device Fabrication,10.1007/978-3-642-57121-3,"review, DLTS",H_Pt_d_graff2000_2000_None,Ec-0.5,,,,"Taken from table 1 in the appendix. The table only provides the majority carrier capture cross section. The majority carrier has been estimated from the position of the defect level. e.g. if higher than the intrinsic level, it is assume the majority carrier was electrons.",,,,,,3e-15,,,,,,,,,,,,,,,,,,,,,,,,,
665,['Mn'],graff2000,graff,2000,['i'],d,Mn_i,None,Metal Impurities in Silicon-Device Fabrication,10.1007/978-3-642-57121-3,"review, DLTS",Mn_id_graff2000_2000_None,Ec-0.43,,,,Taken from table 5.5. Peak in DLTS at 200K,,,,,,,0.02,,,,,,,,3.1e-15,,,,,,,,,,,,,,,,
515,['Pt'],graff2000,graff,2000,['s'],dd,Pt_s,None,Metal Impurities in Silicon-Device Fabrication,10.1007/978-3-642-57121-3,"review, DLTS",Pt_sdd_graff2000_2000_None,,Ev+0.08,0.01,,Taken from table 4.10. DLTS done at a temperature of 50K,,,,,,,,,,,,,3.5e-17,,,,,,,,,,,,,,,,,,
651,['Mn'],graff2000,graff,2000,['s'],d,Mn_s,None,Metal Impurities in Silicon-Device Fabrication,10.1007/978-3-642-57121-3,"review, DLTS",Mn_sd_graff2000_2000_None,Ev+0.34,,,,"Taken from table 1 in the appendix. The table only provides the majority carrier capture cross section. The majority carrier has been estimated from the position of the defect level. e.g. if higher than the intrinsic level, it is assume the majority carrier was electrons.",,,,,2e-16,,,,,,,,,,,,,,,,,,,,,,,,,,
294,['Cu'],graff2000,graff,2000,['s'],aa,Cu_s,None,Metal Impurities in Silicon-Device Fabrication,10.1007/978-3-642-57121-3,"review, DLTS",Cu_saa_graff2000_2000_None,Ec-0.16,,,,"Taken from table 1 in the appendix. The table only provides the majority carrier capture cross section. The majority carrier has been estimated from the position of the defect level. e.g. if higher than the intrinsic level, it is assume the majority carrier was electrons.",,,,,,1.91e-17,,,,,,,,,,,,,,,,,,,,,,,,,
525,"['Pt', 'Pt']",graff2000,graff,2000,"['i', 's']",,Pt_iPt_s,None,Metal Impurities in Silicon-Device Fabrication,10.1007/978-3-642-57121-3,"review, DLTS",Pt_iPt_s_graff2000_2000_None,Ev+0.43,,,,"Taken from table 1 in the appendix. The table only provides the majority carrier capture cross section. The majority carrier has been estimated from the position of the defect level. e.g. if higher than the intrinsic level, it is assume the majority carrier was electrons.",,,,,,,,,,,,,,,,,,,,,,,,,,,,,,,
44,['V'],graff2000,graff,2000,['i'],dd,V_i,None,Metal Impurities in Silicon-Device Fabrication,10.1007/978-3-642-57121-3,"review, DLTS",V_idd_graff2000_2000_None,,Ev+0.32,,,"Taken from table 1 in the appendix. The table only provides the majority carrier capture cross section. The majority carrier has been estimated from the position of the defect level. e.g. if higher than the intrinsic level, it is assume the majority carrier was electrons.",,,,,,,,,,,,,3.8E-15 * exp(-0.13/kT),,,,,,,,,,,,,,,,,,
395,['Ag'],graff2000,graff,2000,['s'],a,Ag_s,None,Metal Impurities in Silicon-Device Fabrication,10.1007/978-3-642-57121-3,"review, DLTS",Ag_sa_graff2000_2000_None,,Ec-0.55,,,"Taken from table 1 in the appendix. The table only provides the majority carrier capture cross section. The majority carrier has been estimated from the position of the defect level. e.g. if higher than the intrinsic level, it is assume the majority carrier was electrons.",,,,,,,,,,,,,,,7.2e-17,,,,,,,,,,,,,,,,
649,['Mn'],graff2000,graff,2000,['i'],a,Mn_i,None,Metal Impurities in Silicon-Device Fabrication,10.1007/978-3-642-57121-3,"review, DLTS",Mn_ia_graff2000_2000_None,Ec-0.12,,,,Taken from table 5.5. DLTS peak at 70K,,,,,,3.1e-15,,,,,,,,,,,,,,,,,,,,,,,,,
