Repository: MK8J/semiconductorDefects

# Semiconductor Defects

This is an attempt at creating a collection of defect parameters of
semiconductors in plain text. The idea is that such a plain text file
should reduce allow for everyone to be able to access the information
for now and into the future.

The information currently stored in the repository is currently limited
to Shockley Read Hall parameterization, which allow calculation of how
electron and holes electronically interact with the defect.

## Shockley Read Hall parameterization

The Shockley Read Hall parameterisation assumes that there is a level
within the forbidden region in a semiconductor’s through which electrons
and holes can pass.

File: csvVersion.csv (part 8 of 8)
,elements,papername,author,year,state,charge,defect,Ed,title,doi,measurement_technique,defectID,Ed_a,Ed_h,dEd_h,isbn,comments,k,sample.growth,sample.dopant,sample.incorporation,sigma_ha,sigma_ea,dEd_a,e_h,sample.resistivity,measurement_details.Ur,measurement_data.T,measurement_data.e,sigma_h,dsigma_e,sigma_e,measurement_details.T,measurement_details.tp,dEd,dk,measurement_details.single_shot,dsigma_ea,issn,linked,c_e,c_h,e_e,measurement_details.Up,measurement_details.Rw,dsigma_ha,dsigma_h,measurement_details.low_field
686,"['Au', 'Mn']",graff2000,graff,2000,"['s', 'i']",a,Au_sMn_i,None,Metal Impurities in Silicon-Device Fabrication,10.1007/978-3-642-57121-3,"review, DLTS",Au_sMn_ia_graff2000_2000_None,Ec-0.24,,,,"Taken from table 1 in the appendix. The table only provides the majority carrier capture cross section. The majority carrier has been estimated from the position of the defect level. e.g. if higher than the intrinsic level, it is assume the majority carrier was electrons.",,,,,,,,,,,,,,,,,,,,,,,,,,,,,,,
661,['Mn4'],graff2000,graff,2000,['p'],d,Mn4_p,None,Metal Impurities in Silicon-Device Fabrication,10.1007/978-3-642-57121-3,"review, DLTS",Mn4_pd_graff2000_2000_None,Ec-0.28,,,,"Taken from table 1 in the appendix. The table only provides the majority carrier capture cross section. The majority carrier has been estimated from the position of the defect level. e.g. if higher than the intrinsic level, it is assume the majority carrier was electrons.",,,,,,,,,,,,,,,,,,,,,,,,,,,,,,,
182,"['Fe', 'Ga']",graff2000_1,graff,2000,"['i', 's']",d,Fe_iGa_s,None,Metal Impurities in Silicon-Device Fabrication,10.1007/978-3-642-57121-3,"review, DLTS",Fe_iGa_sd_graff2000_1_2000_None,Ev+0.25,,,,"Taken from table 1 in the appendix. The table only provides the majority carrier capture cross section. The majority carrier has been estimated from the position of the defect level. e.g. if higher than the intrinsic level, it is assume the majority carrier was electrons.",,,,,4e-15,,,,,,,,,,,,,,,,,,,,,,,,,,
181,"['Fe', 'Ga']",graff2000,graff,2000,"['i', 's']",d,Fe_iGa_s,None,Metal Impurities in Silicon-Device Fabrication,10.1007/978-3-642-57121-3,"review, DLTS",Fe_iGa_sd_graff2000_2000_None,Ev+0.14,,,,"Taken from table 1 in the appendix. The table only provides the majority carrier capture cross section. The majority carrier has been estimated from the position of the defect level. e.g. if higher than the intrinsic level, it is assume the majority carrier was electrons.",,,,,,,,,,,,,,,,,,,,,,,,,,,,,,,
1198,['Ni'],graff2000_1,graff,2000,['s'],a,Ni_s,None,Metal Impurities in Silicon-Device Fabrication,10.1007/978-3-642-57121-3,"review, DLTS",Ni_sa_graff2000_1_2000_None,Ec-0.39,,,,Taken from table 4.6.,,,,,,5.6e-17,0.02,,,,,,,,,,,,,,,,,,,,,,,,
581,"['Co', 'Hx']",graff2000,graff,2000,"['', '']",,Co_Hx_,None,Metal Impurities in Silicon-Device Fabrication,10.1007/978-3-642-57121-3,"review, DLTS",Co_Hx__graff2000_2000_None,Ec-0.4,,,,"Taken from table 1 in the appendix. The table only provides the majority carrier capture cross section. The majority carrier has been estimated from the position of the defect level. e.g. if higher than the intrinsic level, it is assume the majority carrier was electrons.",,,,,,1e-14,,,,,,,,,,,,,,,,,,,,,,,,,
1206,['Ni'],graff2000,graff,2000,['s'],d,Ni_s,None,Metal Impurities in Silicon-Device Fabrication,10.1007/978-3-642-57121-3,"review, DLTS",Ni_sd_graff2000_2000_None,Ev+0.17,,,,"Taken from table 1 in the appendix. The table only provides the majority carrier capture cross section. The majority carrier has been estimated from the position of the defect level. e.g. if higher than the intrinsic level, it is assume the majority carrier was electrons.",,,,,5.4e-15,,,,,,,,,,,,,,,,,,,,,,,,,,
378,"['Ag', 'Hx']",graff2000,graff,2000,"['s', 'i']",,Ag_sHx_i,None,Metal Impurities in Silicon-Device Fabrication,10.1007/978-3-642-57121-3,"review, DLTS",Ag_sHx_i_graff2000_2000_None,Ec-0.09,,,,Taken from table 1 in the appendix.,,,,,,,,,,,,,,,,,,,,,,,,,,,,,,,
596,"['Co', 'Hx']",graff2000_3,graff,2000,"['', '']",a,Co_Hx_,None,Metal Impurities in Silicon-Device Fabrication,10.1007/978-3-642-57121-3,"review, DLTS",Co_Hx_a_graff2000_3_2000_None,Ec-0.17,,,,"Taken from table 1 in the appendix. The table only provides the majority carrier capture cross section. The majority carrier has been estimated from the position of the defect level. e.g. if higher than the intrinsic level, it is assume the majority carrier was electrons.",,,,,,1e-14,,,,,,,,,,,,,,,,,,,,,,,,,
379,"['Ag', 'Hx']",graff2000_1,graff,2000,"['s', 'i']",,Ag_sHx_i,None,Metal Impurities in Silicon-Device Fabrication,10.1007/978-3-642-57121-3,"review, DLTS",Ag_sHx_i_graff2000_1_2000_None,Ec-0.45,,,,Taken from table 1 in the appendix.,,,,,,,,,,,,,,,,,,,,,,,,,,,,,,,
380,"['Ag', 'Hx']",graff2000_2,graff,2000,"['s', 'i']",,Ag_sHx_i,None,Metal Impurities in Silicon-Device Fabrication,10.1007/978-3-642-57121-3,"review, DLTS",Ag_sHx_i_graff2000_2_2000_None,Ev+0.28,,,,Taken from table 1 in the appendix.,,,,,,,,,,,,,,,,,,,,,,,,,,,,,,,
601,"['Co', 'H2']",graff2000,graff,2000,"['', '']",,Co_H2_,None,Metal Impurities in Silicon-Device Fabrication,10.1007/978-3-642-57121-3,"review, DLTS",Co_H2__graff2000_2000_None,Ev+0.09,,,,"Taken from table 1 in the appendix. The table only provides the majority carrier capture cross section. The majority carrier has been estimated from the position of the defect level. e.g. if higher than the intrinsic level, it is assume the majority carrier was electrons.",,,,,1e-14,,,,,,,,,,,,,,,,,,,,,,,,,,
541,['Ru'],graff2000,graff,2000,['i'],a,Ru_i,None,Metal Impurities in Silicon-Device Fabrication,10.1007/978-3-642-57121-3,"review, DLTS",Ru_ia_graff2000_2000_None,,Ec-0.14,,,"Taken from table 1 in the appendix. The table only provides the majority carrier capture cross section. The majority carrier has been estimated from the position of the defect level. e.g. if higher than the intrinsic level, it is assume the majority carrier was electrons.",,,,,,,,,,,,,,,1.1e-16,,,,,,,,,,,,,,,,
622,['Os'],graff2000,graff,2000,['i'],a,Os_i,None,Metal Impurities in Silicon-Device Fabrication,10.1007/978-3-642-57121-3,"review, DLTS",Os_ia_graff2000_2000_None,,Ec-0.22,,,"Taken from table 1 in the appendix. The table only provides the majority carrier capture cross section. The majority carrier has been estimated from the position of the defect level. e.g. if higher than the intrinsic level, it is assume the majority carrier was electrons.",,,,,,,,,,,,,,,4.6e-17,,,,,,,,,,,,,,,,
1203,['Ni'],graff2000,graff,2000,['s'],aa,Ni_s,None,Metal Impurities in Silicon-Device Fabrication,10.1007/978-3-642-57121-3,"review, DLTS",Ni_saa_graff2000_2000_None,Ec-0.07,,,,Taken from table 4.6. DLTS done at a temperature of 45K,,,,,,5.4e-18,0.01,,,,,,,,,,,,,,,,,,,,,,,,
688,"['Au', 'Mn']",graff2000,graff,2000,"['s', 'i']",d,Au_sMn_i,None,Metal Impurities in Silicon-Device Fabrication,10.1007/978-3-642-57121-3,"review, DLTS",Au_sMn_id_graff2000_2000_None,Ev+0.57,,,,"Taken from table 1 in the appendix. The table only provides the majority carrier capture cross section. The majority carrier has been estimated from the position of the defect level. e.g. if higher than the intrinsic level, it is assume the majority carrier was electrons.",,,,,,,,,,,,,,,,,,,,,,,,,,,,,,,
1146,['Nb'],graff2000,graff,2000,['i'],d,Nb_i,None,Metal Impurities in Silicon-Device Fabrication,10.1007/978-3-642-57121-3,"review, DLTS",Nb_id_graff2000_2000_None,Ec-0.62,,,,"Taken from table 1 in the appendix. The table only provides the majority carrier capture cross section. The majority carrier has been estimated from the position of the defect level. e.g. if higher than the intrinsic level, it is assume the majority carrier was electrons.",,,,,,5e-16,,,,,,,,,,,,,,,,,,,,,,,,,
1145,['Nb'],graff2000,graff,2000,['i'],a,Nb_i,None,Metal Impurities in Silicon-Device Fabrication,10.1007/978-3-642-57121-3,"review, DLTS",Nb_ia_graff2000_2000_None,,Ec-0.28,,,"Taken from table 1 in the appendix. The table only provides the majority carrier capture cross section. The majority carrier has been estimated from the position of the defect level. e.g. if higher than the intrinsic level, it is assume the majority carrier was electrons.",,,,,,7.5e-18,,,,,,,,,,,,,,,,,,,,,,,,,
627,['Mn'],graff2000,graff,2000,['s'],a,Mn_s,None,Metal Impurities in Silicon-Device Fabrication,10.1007/978-3-642-57121-3,"review, DLTS",Mn_sa_graff2000_2000_None,Ec-0.43,,,,"Taken from table 1 in the appendix. The table only provides the majority carrier capture cross section. The majority carrier has been estimated from the position of the defect level. e.g. if higher than the intrinsic level, it is assume the majority carrier was electrons.",,,,,,9e-17,,,,,,,,,,,,,,,,,,,,,,,,,
381,"['Ag', 'Hx']",graff2000_3,graff,2000,"['s', 'i']",,Ag_sHx_i,None,Metal Impurities in Silicon-Device Fabrication,10.1007/978-3-642-57121-3,"review, DLTS",Ag_sHx_i_graff2000_3_2000_None,Ev+0.38,,,,Taken from table 1 in the appendix.,,,,,,,,,,,,,,,,,,,,,,,,,,,,,,,
538,['Ru'],graff2000,graff,2000,['i'],d,Ru_i,None,Metal Impurities in Silicon-Device Fabrication,10.1007/978-3-642-57121-3,"review, DLTS",Ru_id_graff2000_2000_None,,Ev+0.26,,,"Taken from table 1 in the appendix. The table only provides the majority carrier capture cross section. The majority carrier has been estimated from the position of the defect level. e.g. if higher than the intrinsic level, it is assume the majority carrier was electrons.",,,,,,,,,,,,,9.2e-16,,,,,,,,,,,,,,,,,,
1149,['Nb'],graff2000,graff,2000,['i'],dd,Nb_i,None,Metal Impurities in Silicon-Device Fabrication,10.1007/978-3-642-57121-3,"review, DLTS",Nb_idd_graff2000_2000_None,,Ev+0.18,,,"Taken from table 1 in the appendix. The table only provides the majority carrier capture cross section. The majority carrier has been estimated from the position of the defect level. e.g. if higher than the intrinsic level, it is assume the majority carrier was electrons.",,,,,3.8e-16,,,,,,,,,,,,,,,,,,,,,,,,,,
382,"['Ag', 'Ag']",graff2000,graff,2000,"['i', 's']",,Ag_iAg_s,None,Metal Impurities in Silicon-Device Fabrication,10.1007/978-3-642-57121-3,"review, DLTS",Ag_iAg_s_graff2000_2000_None,Ec-0.28,,,,"Taken from table 1 in the appendix. The table only provides the majority carrier capture cross section. The majority carrier has been estimated from the position of the defect level. e.g. if higher than the intrinsic level, it is assume the majority carrier was electrons.",,,,,,,,,,,,,,,,,,,,,,,,,,,,,,,
1100,"['Fe', 'Pd']",graff2000,graff,2000,"['i', 's']",,Fe_iPd_s,None,Metal Impurities in Silicon-Device Fabrication,10.1007/978-3-642-57121-3,"review, DLTS",Fe_iPd_s_graff2000_2000_None,Ec-0.32,,,,"Taken from table 1 in the appendix. The table only provides the majority carrier capture cross section. The majority carrier has been estimated from the position of the defect level. e.g. if higher than the intrinsic level, it is assume the majority carrier was electrons.",,,,,,,,,,,,,,,,,,,,,,,,,,,,,,,
1207,['Ni'],graff2000_1,graff,2000,['s'],d,Ni_s,None,Metal Impurities in Silicon-Device Fabrication,10.1007/978-3-642-57121-3,"review, DLTS",Ni_sd_graff2000_1_2000_None,Ev+0.17,,,,Taken from table 4.6.,,,,,1.1e-15,,0.02,,,,,,,,,,,,,,,,,,,,,,,,
203,['Rh'],graff2000,graff,2000,['s'],d,Rh_s,None,Metal Impurities in Silicon-Device Fabrication,10.1007/978-3-642-57121-3,"review, DLTS",Rh_sd_graff2000_2000_None,Ec-0.58,,,,"Taken from table 1 in the appendix. The table only provides the majority carrier capture cross section. The majority carrier has been estimated from the position of the defect level. e.g. if higher than the intrinsic level, it is assume the majority carrier was electrons.",,,,,,2e-14,,,,,,,,,,,,,,,,,,,,,,,,,
1243,['Re'],graff2000,graff,2000,['i'],a,Re_i,None,Metal Impurities in Silicon-Device Fabrication,10.1007/978-3-642-57121-3,"review, DLTS",Re_ia_graff2000_2000_None,Ec-0.07,,,,"Taken from table 1 in the appendix. The table only provides the majority carrier capture cross section. The majority carrier has been estimated from the position of the defect level. e.g. if higher than the intrinsic level, it is assume the majority carrier was electrons.",,,,,,8.7e-16,,,,,,,,,,,,,,,,,,,,,,,,,
197,['Rh'],graff2000,graff,2000,['s'],a,Rh_s,None,Metal Impurities in Silicon-Device Fabrication,10.1007/978-3-642-57121-3,"review, DLTS",Rh_sa_graff2000_2000_None,Ec-0.32,,,,"Taken from table 1 in the appendix. The table only provides the majority carrier capture cross section. The majority carrier has been estimated from the position of the defect level. e.g. if higher than the intrinsic level, it is assume the majority carrier was electrons.",,,,,,5.6e-15,,,,,,,,,,,,,,,,,,,,,,,,,
1245,['Re'],graff2000,graff,2000,['i'],d,Re_i,None,Metal Impurities in Silicon-Device Fabrication,10.1007/978-3-642-57121-3,"review, DLTS",Re_id_graff2000_2000_None,,Ec-0.35,,,"Taken from table 1 in the appendix. The table only provides the majority carrier capture cross section. The majority carrier has been estimated from the position of the defect level. e.g. if higher than the intrinsic level, it is assume the majority carrier was electrons.",,,,,,,,,,,,,,,5.1e-16,,,,,,,,,,,,,,,,
522,"['H', 'Pt']",graff2000_1,graff,2000,"['', '']",d,H_Pt_,None,Metal Impurities in Silicon-Device Fabrication,10.1007/978-3-642-57121-3,"review, DLTS",H_Pt_d_graff2000_1_2000_None,Ec-0.18,,,,"Taken from table 1 in the appendix. The table only provides the majority carrier capture cross section. The majority carrier has been estimated from the position of the defect level. e.g. if higher than the intrinsic level, it is assume the majority carrier was electrons.",,,,,,9e-16,,,,,,,,,,,,,,,,,,,,,,,,,
594,"['Co', 'Hx']",graff2000_1,graff,2000,"['', '']",a,Co_Hx_,None,Metal Impurities in Silicon-Device Fabrication,10.1007/978-3-642-57121-3,"review, DLTS",Co_Hx_a_graff2000_1_2000_None,Ec-0.26,,,,"Taken from table 1 in the appendix. The table only provides the majority carrier capture cross section. The majority carrier has been estimated from the position of the defect level. e.g. if higher than the intrinsic level, it is assume the majority carrier was electrons.",,,,,,1e-15,,,,,,,,,,,,,,,,,,,,,,,,,
533,['Pt'],graff2000,graff,2000,['s'],d,Pt_s,None,Metal Impurities in Silicon-Device Fabrication,10.1007/978-3-642-57121-3,"review, DLTS",Pt_sd_graff2000_2000_None,,Ev+0.32,0.01,,Taken from table 4.10. DLTS done at a temperature of 160K. Temperature dependence of sigma_h does not provide value in table.,,,,,,,,,,,,,1.3e-15*exp(-0.007/kT),,1e-16,,,,,,,,,,,,,,,,
595,"['Co', 'Hx']",graff2000_2,graff,2000,"['', '']",a,Co_Hx_,None,Metal Impurities in Silicon-Device Fabrication,10.1007/978-3-642-57121-3,"review, DLTS",Co_Hx_a_graff2000_2_2000_None,Ec-0.07,,,,"Taken from table 1 in the appendix. The table only provides the majority carrier capture cross section. The majority carrier has been estimated from the position of the defect level. e.g. if higher than the intrinsic level, it is assume the majority carrier was electrons.",,,,,,5e-14,,,,,,,,,,,,,,,,,,,,,,,,,
1162,['W'],graff2000,graff,2000,['i'],d,W_i,None,Metal Impurities in Silicon-Device Fabrication,10.1007/978-3-642-57121-3,"review, DLTS",W_id_graff2000_2000_None,,Ev+0.4,,,"Taken from table 1 in the appendix. The table only provides the majority carrier capture cross section. The majority carrier has been estimated from the position of the defect level. e.g. if higher than the intrinsic level, it is assume the majority carrier was electrons.",,,,,5e-16,,,,,,,,,,,,,,,,,,,,,,,,,,
1088,['Fe'],graff2000,graff,2000,['i'],d,Fe_i,None,Metal Impurities in Silicon-Device Fabrication,10.1007/978-3-642-57121-3,"review, DLTS",Fe_id_graff2000_2000_None,,Ev+0.39,0.01,,"Taken from table 1 in the appendix. The table only provides the majority carrier capture cross section. The majority carrier has been estimated from the position of the defect level. e.g. if higher than the intrinsic level, it is assume the majority carrier was electrons.",,,,,,,,,,,,,2.80E-16 * exp(-0.043/kT),,1e-10 * T**(-1.5),,,,,,,,,,,,,,,,
631,['Mn'],graff2000,graff,2000,['i'],dd,Mn_i,None,Metal Impurities in Silicon-Device Fabrication,10.1007/978-3-642-57121-3,"review, DLTS",Mn_idd_graff2000_2000_None,,Ev+0.27,,,"Taken from table 5.5, Peak in DLTS at 200K",,,,,,,,,,,,,7.9E-18 * exp(-0.064/kT),,,,,,,,,,,,,,,,,,
588,['H'],herring2001,herring,2001,['i'],d,H_i,None,Energy levels of isolated interstitial hydrogen in silicon,10.1103/PhysRevB.64.125209,DLTS,H_id_herring2001_2001_None,Ec-0.16,,,,Used data from holm1991 and Johnson.,,,,,,,,,,,,,,,,,,,,,,,HO_i-i_d.srh,,,,,,,,
566,['H'],herring2001,herring,2001,['i'],a,H_i,None,Energy levels of isolated interstitial hydrogen in silicon,10.1103/PhysRevB.64.125209,DLTS,H_ia_herring2001_2001_None,Ec-0.84,Ec-0.064,,,"Believed to be HO, rather than just H, see nielsen2002. This value is determined to be 0.45 eV from the donor level.",,,,,,,,,,,,,,,,,,,,,,,HO_i-i_a.srh,,,,,,,,
758,"['B', 'Fe']",macdonald2001,macdonald,2001,"['s', 'i']",a,B_sFe_i,Ec-0.23,Capture cross sections of the acceptor level of iron-boron pairs in p-type silicon by injection-level dependent lifetime measurements,10.1063/1.1372156,LS-ID,B_sFe_ia_macdonald2001_2001_Ec-0.23,,,,,Lifetime analysis on FeB at a fixed temperature,,,,,,,,,,,,,2e-15,,3e-14,,,,,,,,,,,,,,,,
567,['H'],nielsen2002,nielsen,2002,['i'],a,H_i,None,Acceptor state of monoatomic hydrogen in silicon and the role of oxygen,10.1103/PhysRevB.65.075205,DLTS-L,H_ia_nielsen2002_2002_None,Ec-0.65,,,,,,,,,,,,,,,,,,,,,,,,,,,,,,,,,,,
1,"['H', 'O']",nielsen2002,nielsen,2002,"['i', 'i']",a,H_iO_i,None,Acceptor state of monoatomic hydrogen in silicon and the role of oxygen,10.1103/PhysRevB.65.075205,DLTS-LCr,H_iO_ia_nielsen2002_2002_None,Ec-0.79,Ec-0.68,0.08,,,,,,,,,,,,,,,,,,,,,,,,,,,,,,,,,
215,"['C', 'H']",andersen2002,andersen,2002,"['', '']",,C_H_,None,Electrical activity of carbon-hydrogen centers in Si,10.1103/PhysRevB.66.235205,DLTS-L,C_H__andersen2002_2002_None,Ec-0.22,,,,"88-103 K, values taken from DLTS database http://www.laplacedlts.eu/defect/, if sample goes above 200 K converted into a Ec-0.154 level",,,phosphorus,,,2e-14,,,,,,,,,,,,,,,,,,,,,,,,,
230,"['C', 'H']",andersen2002,andersen,2002,"['', '']",a,C_H_,None,Electrical activity of carbon-hydrogen centers in Si,10.1103/PhysRevB.66.235205,DLTS-L,C_H_a_andersen2002_2002_None,Ec-0.16,,,,"88-103 K, values taken from DLTS database http://www.laplacedlts.eu/defect/",,,phosphorus,,,2e-16,,,,,,,,,,,,,,,,,,,,,,,,,
285,['Cu'],macdonald2003,macdonald,2003,['p'],,Cu_p,Ec-0.58,Temperature- and injection-dependent lifetime spectroscopy of copper-related defects in silicon,,LS-TI,Cu_p_macdonald2003_2003_Ec-0.58,,,,4-9901816-0-3,QSSPC,10,,,,,,,,,,,,,,,,,,,,,,,,,,,,,,
286,['Cu'],macdonald2003_1,macdonald,2003,['p'],,Cu_p,Ec-0.2,Temperature- and injection-dependent lifetime spectroscopy of copper-related defects in silicon,,LS-TI,Cu_p_macdonald2003_1_2003_Ec-0.2,,,,4-9901816-0-3,,0.015,,,,,,,,,,,,,,,,,,,,,,,,,,,,,,
183,"['Fe', 'Ga']",schmidt2005,schmidt,2005,"['i', 's']",d,Fe_iGa_s,Ev+0.2,Recombination activity of iron-gallium and iron-indium pairs in silicon,10.1063/1.1929096,LS-DIN,Fe_iGa_sd_schmidt2005_2005_Ev+0.2,,,,,capture cross section from linear fit to 3 low injection lifetimes for different sample doping,2,Cz,gallium,ion implantation,,,,,"0.3, 3, 10",,,,2e-14,,4e-14,,,0.01,,,,,,,,,,,,,
497,['Ti'],rein2005a,rein,2005,['i'],dd,Ti_i,Ev+0.289,Lifetime Spectroscopy A Method of Defect Characterization in Silicon for Photovoltaic Applications,10.1007/3-540-27922-9,LS-ITD,Ti_idd_rein2005a_2005_Ev+0.289,,,,,Sigma_e taken from literature. A temperature dependence of sigma of T^-1.6.,12.0,,,,,,,,,,,,1.9e-16,,,,,0.005,1,,,,,,,,,,,,
1199,['Ni'],rein2005a,rein,2005,['s'],a,Ni_s,Ec-0.4,Lifetime Spectroscopy A Method of Defect Characterization in Silicon for Photovoltaic Applications,10.1007/3-540-27922-9,LS-ITD,Ni_sa_rein2005a_2005_Ec-0.4,,,,,Temperature dependence of sigma T^-2.4.,0.7,,,,,,,,,,,,,,,,,0.03,0.4,,,,,,,,,,,,
759,"['B', 'Fe']",birkholz2005,birkholz,2005,"['s', 'i']",a,B_sFe_i,Ec-0.26,Electronic properties of iron-boron pairs in crystalline silicon by temperature- and injection-level-dependent lifetime measurements,10.1063/1.1897489,LS-TID,B_sFe_ia_birkholz2005_2005_Ec-0.26,,,,,Used Fei_a of Istratov,,,,,,,,,,,,,1.1e-15,,1.4e-14,,,,,,,,,,,,,,,,
1208,['Ni'],rein2005a,rein,2005,['s'],d,Ni_s,Ev+0.189,Lifetime Spectroscopy A Method of Defect Characterization in Silicon for Photovoltaic Applications,10.1007/3-540-27922-9,LS-ITD,Ni_sd_rein2005a_2005_Ev+0.189,,,,,Temperature dependence of sigma T^-2.5. sigma_e taken from graff2000_1,3500.0,,,,,,,,,,,,,,,,,0.05,"2610, 9400",,,,,,,,,,,,
760,"['B', 'Fe']",rein2005,rein,2005,"['s', 'i']",a,B_sFe_i,Ec-0.26,Electronic properties of interstitial iron and iron-boron pairs determined  by means of advanced lifetime spectroscopy,10.1063/1.2106017,LS-TID,B_sFe_ia_rein2005_2005_Ec-0.26,,,,,,0.45,,,,,,,,,,,,5.5e-15,,2.5e-15,,,0.03,"0.44,0.55",,,,,,,,,,,,
1156,['W'],diez2005,diez,2005,[''],,W_,Ev+0.34,Analysing defects in silicon by temperature- and injection-dependent lifetime spectroscopy (T-IDLS),,LS-IT,W__diez2005_2005_Ev+0.34,,,,3-936338-20-5,"Activation energy of the capture cross section of 17 meV, e.g. proportional to exp(-0.017/kT)",9.6,CZ,boron,melt,,,,,,,,,,,,,,0.02,,,,,,,,,,,,,
466,"['Fe', 'In']",schmidt2005,schmidt,2005,"['i', 's']",d,Fe_iIn_s,None,Recombination activity of iron-gallium and iron-indium pairs in silicon,10.1063/1.1929096,LS-I,Fe_iIn_sd_schmidt2005_2005_None,,,,,Energy level of Ev+0.15 taken from Kimerling1989,70/3,Cz,indium,ion implantation,,,,,14.5,,,,1.5e-14,,3.4999999999999997e-13,,,,,,,,,,,,,,,,
4,"['B', 'O']",rein2005a,rein,2005,"['', '']",,B_O_,Ec-0.41,Lifetime Spectroscopy A Method of Defect Characterization in Silicon for Photovoltaic Applications,10.1007/3-540-27922-9,LS-ITD,B_O__rein2005a_2005_Ec-0.41,,,,,higher resistivity or n-type doping requires taking the multi-level defect structure into account,9.5,Cz,boron,melt,,,,,,,,,,,,,,,,,,,,,,,,,,,
422,['Mo'],rein2005a,rein,2005,['i'],d,Mo_i,Ev+0.317,Lifetime Spectroscopy A Method of Defect Characterization in Silicon for Photovoltaic Applications,10.1007/3-540-27922-9,LS-ITD,Mo_id_rein2005a_2005_Ev+0.317,,,,,Claims difference in DLTS measurement is as they did not account for the temperature dependence of the capture cross section. Sigma_e taken from literature,13.0,,,,,,,,,,,,6e-16,,7.8e-15,,,0.005,3,,,,,,,,,,,,
1089,['Fe'],rein2005,rein,2005,['i'],d,Fe_i,Ev+0.394,Electronic properties of interstitial iron and iron-boron pairs determined  by means of advanced lifetime spectroscopy,10.1063/1.2106017,LS-TI,Fe_id_rein2005_2005_Ev+0.394,,,,,k determined only at room temperature.,51.0,,,,,,,,,,,,,,9.1e-15 * exp(-0.024/kT),,,0.005,5,,,,,,,,,,,,
761,"['B', 'Fe']",macdonald2006,macdonald,2006,"['s', 'i']",a,B_sFe_i,Ec-0.26,Doping dependence of the carrier lifetime crossover point upon dissociation of iron-boron pairs in crystalline silicon,10.1063/1.2358126,LS-ID,B_sFe_ia_macdonald2006_2006_Ec-0.26,,,,,Lifetime analysis on FeB at a fixed temperature for many doing levels,,,,,,,,,,,,,3e-15,1.5e-15,5e-15,,,,,,,,,,,,,,,1e-15,
619,['N'],murphy2006,murphy,2006,[''],,N_,None,"Nitrogen-Doped Silicon: Mechanical, Transport and Electrical Properties",10.1149/1.2355760,DLTS,N__murphy2006_2006_None,Ec-0.5,,,,Did not see Ec-0.19 as earlier papers.,,FZ,phosphorus,melt,,>5e-14,,,220,,,,,,,,,,,,,,,,,,,,,,
708,"['B', 'Cr']",schmidt2007,schmidt,2007,"['s', 'i']",d,B_sCr_i,None,Recombination activity of interstitial chromium and chromium-boron pairs in silicon,10.1063/1.2822452,"DLTS, LS-TI",B_sCr_id_schmidt2007_2007_None,Ev+0.28,,,,Capture cross sections were found to be independent of temperature,,,,,1e-14,5e-15,,,,,,,,,,,,,,,,,,,,,,,,,
851,['Co'],diez2007,diez,2007,['s'],a,Co_s,Ec-0.38,Cobalt related defect levels in silicon analyzed by temperature- and injection-dependent lifetime spectroscopy,10.1063/1.2433743,LS-TI,Co_sa_diez2007_2007_Ec-0.38,,,,,"sigma_e taken not presented in the paper, but here taken from graff2000",0.16,,,,,,,,,,,,1.3749999999999998e-14,,2.2e-15,,,0.015,"0.1,0.53",,,,,,,,,,,,
700,['Cr'],schmidt2007,schmidt,2007,['i'],d,Cr_i,None,Recombination activity of interstitial chromium and chromium-boron pairs in silicon,10.1063/1.2822452,"DLTS, LS-TI",Cr_id_schmidt2007_2007_None,Ec-0.24,,,,Capture cross sections were found to be independent of temperature,,,,,4E-15,2E-14,,,,,,,,,,,,,,,,,,,,,,,,,
822,['Co'],diez2007,diez,2007,[''],d,Co_,Ev+0.41,Cobalt related defect levels in silicon analyzed by temperature- and injection-dependent lifetime spectroscopy,10.1063/1.2433743,LS-TI,Co_d_diez2007_2007_Ev+0.41,,,,,An investigation of the temperature dependence of the capture cross section for electrons suggests that the underlying recombination process of the defect in the lower band gap half is driven by a two stage cascade capture with an activation energy of E = 52 +- 2 meV.,16.0,,,,,,,,,,,,5e-18,,8e-17,,,0.02,3,,,,,,,,,,,,
14,"['Al', 'O']",rosenits2007,rosenits,2007,"['', '']",,Al_O_,None,Determining the defect parameters of the deep aluminum-related defect center in silicon,10.1063/1.2789378,"DLTS, LS-I",Al_O__rosenits2007_2007_None,Ev+0.44,,,,"Measured DLTS with two system, with each providing different values",861.0,CZ,,melt,3.6e-13,3.10E-10,0.02,1.3e9 * T**2 * exp(-0.472/kT),,,,,,,,,,,,,,,,,,,,,,,
36,"['C', 'O']",makarenko2007,makarenko,2007,"['i', 'i']",,C_iO_i,None,Reactions of interstitial carbon with impurities in silicon particle detectors,10.1063/1.2745328,DLTS,C_iO_i_makarenko2007_2007_None,Ev+0.34,,,,A un-stable state of CO_i-i. This decomposes into the Ev+0.36 level as reported by Asom1987,,,boron,,,,,,,,,,,,,,,,,,,,,,,,,,,,
488,['Ti'],roth2008,roth,2008,[''],,Ti_,Ec-0.47,Analysis of electrically active defects in silicon for solar cells,,LS-TI,Ti__roth2008_2008_Ec-0.47,,,,"3868530363, 9783868530360",Temperature dependance of some sigma is T^-1.22,13.0,FZ,boron,melt,,,,,,,,,,,,,,,6.0,,,,,,,,,,,,
1163,['W'],roth2008,roth,2008,['i'],d,W_i,None,Analysis of electrically active defects in silicon for solar cells,,DLTS,W_id_roth2008_2008_None,Ev+0.38,,,"3868530363, 9783868530360",,,CZ,boron,melt,4.8e-16,,0.02,,,,,,,,,,,,,,,,,,,,,,,,
679,['Mn'],roth2008,roth,2008,[''],,Mn_,Ec-0.45,Analysis of electrically active defects in silicon for solar cells,,LS-T,Mn__roth2008_2008_Ec-0.45,,,,"3868530363, 9783868530360",,9.4,,,,,,,,,,,,,,,,,,5.8,,,,,,,,,,,,
656,"['B', 'Mn']",roth2008,roth,2008,"['s', 'i']",d,B_sMn_i,None,Analysis of electrically active defects in silicon for solar cells,,"DLTS, LS-IT",B_sMn_id_roth2008_2008_None,Ev+0.55,,,"3868530363, 9783868530360",An activation energy was used to fit lifetime data. It is unknown if this will work.,6.0,FZ,boron,ion implantation,3.5e-13,,0.02,,,,,,,,2.1e-12*(T/300)**(-1.6),,,,,,,,,,,,,,,,
506,['Ti'],roth2008,roth,2008,['i'],a,Ti_i,Ec-0.08,Analysis of electrically active defects in silicon for solar cells,,LS-T,Ti_ia_roth2008_2008_Ec-0.08,,,,"3868530363, 9783868530360",Temperature dependance of some sigma is T^-1.7,,FZ,boron,melt,,,,,,,,,,,,,,"0.02,0.05",,,,,,,,,,,,,
1090,['Fe'],macdonald2008,macdonald,2008,['i'],d,Fe_i,None,Imaging interstitial iron concentrations in boron-doped crystalline silicon using photoluminescence,10.1063/1.2903895,LS,Fe_id_macdonald2008_2008_None,,,,,Performed at room temperature,,,,,,,,,,,,,,,1.3e-14,,,,,,,,,,,,,,,,
498,['Ti'],paudyal2009a,paudyal,2009,['i'],dd,Ti_i,None,Temperature dependent carrier lifetime studies on Ti-doped multicrystalline silicon,10.1063/1.3139286,,Ti_idd_paudyal2009a_2009_None,,,,,,,,boron,ion implantation,,,,,1,,,,,,9.01e-14*exp(-0.107/kT),,,,,,,,,,,,,,,,
1091,['Fe'],paudyal2009,paudyal,2009,['i'],d,Fe_i,None,Temperature Dependent Electron and Hole Capture Cross Sections of Iron-Contaminated Boron-Doped Silicon,10.1109/PVSC.2009.5411380,LS-IT,Fe_id_paudyal2009_2009_None,,,,,,,,,,,,,,,,,,4.54e-16*exp(-0.05/kT),,3.47e-11*T**(-1.48),,,,,,,,,,,,,,,,
762,"['B', 'Fe']",paudyal2009,paudyal,2009,"['s', 'i']",a,B_sFe_i,None,Temperature Dependent Electron and Hole Capture Cross Sections of Iron-Contaminated Boron-Doped Silicon,10.1109/PVSC.2009.5411380,LS-IT,B_sFe_ia_paudyal2009_2009_None,,,,,,,,,,,,,,,,,,3.32e-11 * exp(-0.262/kT),,5.1e-9 * T**(-2.5),,,,,,,,,,,,,,,,
423,['Mo'],paudyal2010,paudyal,2010,['i'],d,Mo_i,Ev+0.375,Temperature dependent carrier lifetime studies of Mo in crystalline silicon,10.1063/1.3309833,LS-ITD,Mo_id_paudyal2010_2010_Ev+0.375,,,,,Claims difference in DLTS measurement is as they did not account for the temperature dependence of the capture cross section. Sigma_e taken from literature,,,,,,,,,,,,,6.05e-14*T**(-1.07),,4.21e-8*T**(-2.95),,,0.03,,,,,,,,,,,,,
15,"['Al', 'O']",rosenits2011,rosenits,2011,"['', '']",,Al_O_,None,Erratum on “Determining the defect parameters of the deep aluminum-related defect center in silicon”,10.1063/1.3652753,"DLTS, LS-I",Al_O__rosenits2011_2011_None,Ev+0.44,,,,"This is an erratum on rosenits2008, as the capture cross section and defect concentration determined from LS-I were too small. A new fit was performed using two defects, holding the energy level and concentration from DLTS constant. A single defect fit was also attempted but was found not to be of low quality.",100.0,CZ,,melt,3.6e-17,3.6E-15,,,,,,,,,,,,,,,,,,,,,,,,,
832,['Co'],scheffler2012,scheffler,2012,['i'],,Co_i,None,A re-examination of cobalt-related defects in n- and p-type silicon,10.1002/pssa.201200140,DLTS,Co_i_scheffler2012_2012_None,Ec-0.35,,,,This is an activation enthalpy and apparent capture cross section. Anneals out at 675 K,,,,,,1.2e-16,,,,,,,,,,,,,,,,,CoH_-_.srh,,,,,,,,
785,"['B', 'Co']",scheffler2012,scheffler,2012,"['s', 's']",,B_sCo_s,None,A re-examination of cobalt-related defects in n- and p-type silicon,10.1002/pssa.201200140,DLTS,B_sCo_s_scheffler2012_2012_None,Ev+0.46,,,,This is an activation enthalpy and apparent capture cross section. Anneals out at 395 K,,,,,3.7e-15,,,,,,,,,,,,,,,,,,,,,,,,,,
216,"['C', 'H']",scheffler2013,scheffler,2013,"['', '']",,C_H_,None,Isolated substitutional cobalt and Co-related complexes in silicon,10.1063/1.4804321,DLTS-L,C_H__scheffler2013_2013_None,Ec-0.16,,,,Activation energy level and apparent capture cross section,,,phosphorus,melt,,5.599999999999999e-16,,,,,,,,,,,,,,,,,,,,,,,,,
568,"['Co', 'H2']",scheffler2013,scheffler,2013,"['s', 'i']",,Co_sH2_i,None,Isolated substitutional cobalt and Co-related complexes in silicon,10.1063/1.4804321,DLTS-LMo,Co_sH2_i_scheffler2013_2013_None,Ec-0.29,,,,Activation energy level and apparent capture cross section,,,phosphorus,melt,,1.1e-14,,,,,,,,,,,,,,,,,,,,,,,,,
852,['Co'],scheffler2013,scheffler,2013,['s'],a,Co_s,None,Isolated substitutional cobalt and Co-related complexes in silicon,10.1063/1.4804321,DLTS-LMo,Co_sa_scheffler2013_2013_None,Ec-0.39,,,,"Out at 975 K, Activation energy level and apparent capture cross section",,"FZ, CZ","boron, phosphorus",melt,,8.699999999999999e-16,,,,,,,,,,,,,,,,,,,,,,,,,
829,['Co'],scheffler2013,scheffler,2013,[''],a,Co_,None,Isolated substitutional cobalt and Co-related complexes in silicon,10.1063/1.4804321,DLTS-L,Co_a_scheffler2013_2013_None,Ev+0.38,,,,Some defect observed only in p-type Co doped samples. Assumed to be hydrogen related.,,,boron,melt,1.6e-14,,,,,,,,,,,,,,,,,,,,,,,,,,
600,"['Co', 'H']",scheffler2013,scheffler,2013,"['s', 'i']",a,Co_sH_i,None,Isolated substitutional cobalt and Co-related complexes in silicon,10.1063/1.4804321,DLTS-L,Co_sH_ia_scheffler2013_2013_None,Ec-0.35,,,,Activation energy level and apparent capture cross section,,"FZ, CZ",phosphorus,melt,,3.7e-16,,,,,,,,,,,,,,,,,,,,,,,,,
774,"['B', 'Co']",scheffler2013,scheffler,2013,"['', '']",a,B_Co_,None,Isolated substitutional cobalt and Co-related complexes in silicon,10.1063/1.4804321,DLTS-L,B_Co_a_scheffler2013_2013_None,Ev+0.46,,,,"Out at 425, Activation energy level and apparent capture cross section",,,boron,melt,9.6e-16,,,,,,,,,,,,,,,,,,,,,,,,,,
226,"['C', 'H']",scheffler2014,scheffler,2014,"['s', 'i']",,C_sH_i,Ec-0.16,Electrical levels in nickel doped silicon,10.1063/1.4901003,DLTS-LCr,C_sH_i_scheffler2014_2014_Ec-0.16,,,,,,,FZ,"boron, phosphorus","melt, diffusion",,,,,1000,-2 V,,,,1.9999999999999998e-15,3E-15,90,1 ms,,,,,,,,,,0 V,0.021 s,,,
709,"['B', 'Cr']",sun2014,sun,2014,"['s', 'i']",d,B_sCr_i,Ev+0.27,Reassessment of the recombination parameters of chromium in n- and p-type crystalline silicon and chromium-boron pairs in p-type crystalline silicon,10.1063/1.4881497,LS-IDN,B_sCr_id_sun2014_2014_Ev+0.27,,,,,,5.8,Cz,"boron, phosphorus",melt,,,,,,,,,,,,,,,"-3.4, 0.6",,,,,,,,,,,,
583,"['H3', 'Ni']",scheffler2014,scheffler,2014,"['', '']",a,H3_Ni_,None,Electrical levels in nickel doped silicon,10.1063/1.4901003,DLTS-L,H3_Ni_a_scheffler2014_2014_None,Ev+0.46,,,,,,FZ,"boron, phosphorus","melt, diffusion",2.0000000000000002e-11,,,,1000,-2 V,,,,,,190.0,1 ms,,,,,,,,,,0 V,0.021 s,2.0000000000000002e-11,,
1204,['Ni'],scheffler2014,scheffler,2014,['s'],aa,Ni_s,None,Electrical levels in nickel doped silicon,10.1063/1.4901003,DLTS-L,Ni_saa_scheffler2014_2014_None,Ec-0.07,,,,Out at 550 K,,FZ,"boron, phosphorus","melt, diffusion",,1.2E-15,,,1000,-2 V,,,,,,45.0,1 ms,,,,7e-16,,,,,,0 V,0.021 s,,,
701,['Cr'],sun2014,sun,2014,['i'],d,Cr_i,Ec-0.24,Reassessment of the recombination parameters of chromium in n- and p-type crystalline silicon and chromium-boron pairs in p-type crystalline silicon,10.1063/1.4881497,LS-IDN,Cr_id_sun2014_2014_Ec-0.24,,,,,"Only determined K, but estimated capture cross section from comparison of other papers.",3.2,,,,,,,,,,,,,,2.4e-14,,,,"-0.6, 0",,,,,,,,,,,,
424,['Mo'],cox2014,cox,2014,['i'],d,Mo_i,None,Detection of a Molybdenum Acceptor Level in N-Type Silicon,10.1149/2.0081412jss,DLTS-Cr,Mo_id_cox2014_2014_None,Ev+0.3,,,,Claims that is a substitutionary site. This work explain some values from Hamaguchi1991 and some unpublished work from K. Mishra at SunEdison Semiconductor Ltd. This might also also explain the values of Paudyal2010.,,epi,,,9.3e-16,,0.01,,,,,,,,,,,,,,,,,,,,,,,,
569,"['H', 'Ni']",scheffler2014,scheffler,2014,"['', '']",d,H_Ni_,None,Electrical levels in nickel doped silicon,10.1063/1.4901003,DLTS-L,H_Ni_d_scheffler2014_2014_None,Ev+0.49,,,,,,FZ,"boron, phosphorus","melt, diffusion",1.5e-14,,,,1000,-2 V,,,,,,240.0,1 ms,,,,,,,,,,0 V,0.021 s,1e-14,,
555,"['H', 'Ni']",scheffler2014,scheffler,2014,"['', '']",,H_Ni_,None,Electrical levels in nickel doped silicon,10.1063/1.4901003,DLTS-L,H_Ni__scheffler2014_2014_None,Ev+0.29,,,,"Hydrogen related, as only appeared after a ""clean"" that is known to introduce hyrdrogen. ",,FZ,"boron, phosphorus","melt, diffusion",3.9999999999999995e-15,,,,1000,-2 V,,,,,,150.0,1 ms,,,,,,,,,,0 V,0.021 s,9.999999999999999e-16,,
415,['Mo'],cox2014,cox,2014,['s'],a,Mo_s,0.269-9.62e-5*T,Detection of a Molybdenum Acceptor Level in N-Type Silicon,10.1149/2.0081412jss,DLTS-Cr,Mo_sa_cox2014_2014_0.269-9.62e-5*T,Ec-0.255,Ec-0.269,,,Claims that is a substitutionary site. This work explains some values from Hamaguchi1991 and some unpublished work from K. Mishra at SunEdison Semiconductor Ltd. This might also also explain the values of Paudyal2010. The emission rate is field dependent.,,epi,,,,2.9e-16,0.004,,,,,,,,1.15e-16*exp(-0.014/kT),,,,,,,,,,,,,,,,
563,"['H', 'Ni']",scheffler2014,scheffler,2014,"['', '']",a,H_Ni_,None,Electrical levels in nickel doped silicon,10.1063/1.4901003,DLTS-L,H_Ni_a_scheffler2014_2014_None,Ec-0.17,,,,,,FZ,"boron, phosphorus","melt, diffusion",,2.2E-15,,,1000,-2 V,,,,,,90.0,1 ms,,,,8e-16,,,,,,0 V,0.021 s,,,
557,"['H2', 'Ni']",scheffler2014_1,scheffler,2014,"['', '']",a,H2_Ni_,None,Electrical levels in nickel doped silicon,10.1063/1.4901003,DLTS-L,H2_Ni_a_scheffler2014_1_2014_None,Ev+0.6,,,,,,FZ,"boron, phosphorus","melt, diffusion",2.7e-14,,,,1000,-2 V,,,,,,270.0,3 ms,,,,,,,,,,0 V,0.021 s,3e-15,,
1209,['Ni'],scheffler2014,scheffler,2014,['s'],d,Ni_s,None,Electrical levels in nickel doped silicon,10.1063/1.4901003,DLTS-L,Ni_sd_scheffler2014_2014_None,Ev+0.16,,,,Out at 500 K for 20 min,,FZ,"boron, phosphorus","melt, diffusion",1.1e-14,,,,1000,-2 V,,,,,,80.0,1 ms,,,,,,,,,,0 V,0.021 s,3e-15,,
556,"['H2', 'Ni']",scheffler2014,scheffler,2014,"['', '']",a,H2_Ni_,None,Electrical levels in nickel doped silicon,10.1063/1.4901003,DLTS-L,H2_Ni_a_scheffler2014_2014_None,Ev+0.58,,,,,,FZ,"boron, phosphorus","melt, diffusion",2e-14,,,,1000,-2 V,,,,,,280.0,1 ms,,,,,,,,,,0 V,0.021 s,1e-14,,
1200,['Ni'],scheffler2014,scheffler,2014,['s'],a,Ni_s,None,Electrical levels in nickel doped silicon,10.1063/1.4901003,DLTS-L,Ni_sa_scheffler2014_2014_None,Ec-0.45,,,,Out at 550 K,,FZ,"boron, phosphorus","melt, diffusion",,1.4E-15,,,1000,-2 V,,,,,,230.0,1 ms,,,,1e-16,,,,,,0 V,0.021 s,,,
5,"['B', 'O']",mchedlidze2015,mchedlidze,2015,"['', '']",,B_O_,None,Direct detection of carrier traps in Si solar cells after light-induced degradation,10.1002/pssr.201409474,DLTS,B_O__mchedlidze2015_2015_None,Ec-0.41,,,,,,,,,1e-17,,,,,,,,,,,,,,,,,,,,,,,,,,
6,"['B', 'O']",mchedlidze2015_1,mchedlidze,2015,"['', '']",,B_O_,None,Direct detection of carrier traps in Si solar cells after light-induced degradation,10.1002/pssr.201409474,DLTS,B_O__mchedlidze2015_1_2015_None,Ev+0.37,,,,,,,,,,1e-18,,,,,,,,,,,,,,,,,,,,,,,,,
30,"['B', 'O']",niewelt2016,niewelt,2016,"['', '']",a,B_O_,Ev+0.31,Fast in-situ photoluminescence analysis for a recombination parameterization of the fast BO defect component in silicon,10.1063/1.4961423,LS-MID,B_O_a_niewelt2016_2016_Ev+0.31,,,,,"paper reports capture coefficients alpha=vth*sigma @300K, (vth_e=1.2*vth_h -> factor 1.2 in reported k-value). Multi level defect with Q0=alpha_e_d/alpha_h_a=1.2",1.2/85.7,CZ,"boron, phosphorus",melt,,,,,12 - 0.4,,,,,,,,,0.02,0.0002,,,,,,,,,,,,
31,"['B', 'O']",niewelt2016_1,niewelt,2016,"['', '']",a,B_O_,Ev+0.28,Fast in-situ photoluminescence analysis for a recombination parameterization of the fast BO defect component in silicon,10.1063/1.4961423,"Review (3 Voronkov-Papers),  LS-MID",B_O_a_niewelt2016_1_2016_Ev+0.28,,,,,,1986/02/01,CZ,"boron, phosphorus",melt,,,,,,,,,,,,,,0.03,,,,,,,,,,,,,
288,['Cu'],inglese2016_1,inglese,2016,['p'],,Cu_p,Ec-0.62,Recombination activity of light-activated copper defects in p-type silicon studied by injection- and temperature-dependent lifetime spectroscopy,10.1063/1.4963121,LS-TI,Cu_p_inglese2016_1_2016_Ec-0.62,,,,,DPSS Solution 2.  QSSPC,2.15,,,,,,,,,,,,,,,,,0.02,0.4,,,,,,,,,,,,
287,['Cu'],inglese2016,inglese,2016,['p'],,Cu_p,Ec-0.48,Recombination activity of light-activated copper defects in p-type silicon studied by injection- and temperature-dependent lifetime spectroscopy,10.1063/1.4963121,LS-TI,Cu_p_inglese2016_2016_Ec-0.48,,,,,DPSS solution 1. QSSPC,2.15,CZ,boron,,,,,,,,,,,,,,,0.02,0.4,,,,,,,,,,,,
33,"['B', 'O']",niewelt2016_1,niewelt,2016,"['', '']",d,B_O_,Ec-0.38,Fast in-situ photoluminescence analysis for a recombination parameterization of the fast BO defect component in silicon,10.1063/1.4961423,"Review (3 Voronkov-Papers), LS-MID",B_O_d_niewelt2016_1_2016_Ec-0.38,,,,,"reports capture coefficients alpha=vth*sigma @300K, (vth_e=1.2*vth_h -> factor 1.2 in reported k-value). Multi level defect with Q0=alpha_e_d/alpha_h_a=5.6",65*1.2,CZ,"boron, phosphorus",melt,,,,,,,,,,,,,,0.02,,,,,,,,,,,,,
289,['Cu'],inglese2016_2,inglese,2016,['p'],,Cu_p,Ec-0.15,Recombination activity of light-activated copper defects in p-type silicon studied by injection- and temperature-dependent lifetime spectroscopy,10.1063/1.4963121,LS-TI,Cu_p_inglese2016_2_2016_Ec-0.15,,,,,,0.1,,,,,,,,,,,,,,,,,0.05,,,,,,,,,,,,,
32,"['B', 'O']",niewelt2016,niewelt,2016,"['', '']",d,B_O_,Ec-0.34,Fast in-situ photoluminescence analysis for a recombination parameterization of the fast BO defect component in silicon,10.1063/1.4961423,LS-MID,B_O_d_niewelt2016_2016_Ec-0.34,,,,,"alpha=vth*sigma @300K, (vth_e=1.2*vth_h -> factor 1.2 in reported k-value). Multi level defect with Q0=alpha_e_d/alpha_h_a=1.2",18.1*1.2,CZ,"boron, phosphorus",melt,,,,,12 - 0.4,,,,,,,,,0.02,1.0,,,,,,,,,,,,
184,"['Fe', 'Ga']",naerland2017,naerland,2017,"['i', 's']",d,Fe_iGa_s,Ev+0.09,On the recombination centers of iron-gallium pairs in Ga-doped silicon,10.1063/1.5000358,LS-TI,Fe_iGa_sd_naerland2017_2017_Ev+0.09,,,,,"trigonal, fit to narrow injection range. Capture cross sections obtained assuming energy level is correct. Uses activation energies for interstital iron",217,,gallium,melt,,,,,1,,,,8.755760368663596e-17,,1.9e-14,,,"-0.03, 0.01","-96, 162",,,,,,,,,,,,
1092,['Fe'],naerland2017,naerland,2017,['i'],d,Fe_i,Ev+0.43,On the recombination centers of iron-gallium pairs in Ga-doped silicon,10.1063/1.5000358,LS-TI,Fe_id_naerland2017_2017_Ev+0.43,,,,,,327,,gallium,melt,,,,,1,,,,,,,,,0.03,"-93, 112",,,,,,,,,,,,
1174,['Thermaldonors'],markevich2018,markevich,2018,[''],dd,Thermaldonors_,None,Electron emission and capture by oxygen-related bistable thermal double donors in silicon studied with junction capacitance techniques,10.1063/1.5053805,DLTS-CrL,Thermaldonors_dd_markevich2018_2018_None,Ec-0.164,Ec-0.164,,,Bistable thermal donor 0. Not from this paper,,CZ,phosphorus,thermal,,,,,5,,,,,,,,,,,,,,,,,,,,,,
324,"['N', 'Si']",mullins2018_4,mullins,2018,"['', 'v']",,N_Si_v,Ev+0.41,Thermally activated defects in float zone silicon: Effect of nitrogen on the introduction of deep level states,10.1063/1.5036718,DLTS-MoLCr,N_Si_v_mullins2018_4_2018_Ev+0.41,,,,,"This is in reference to a defect in FZ silicon for thermal treatments between 400-800 degrees. Comments on complex nature of defects and assignment to chemical nature. Indicates this is likley to be related to Nitrogen and Vacancies. This is as in Nitrogen lean samples the defect does not appear in DLTS, and when Nickle is introduced into the samples it takes a substitutionary  (destroying a vacancy) and leads to lower amount of defects detected by DLTS.",,FZ,phosphorus,,,,,,1-5,-5 V,,,7e-13,,8.5e-19,275 K,1 ms,,,,,,,,,,,0.05 s,,,
1175,['Thermaldonors'],markevich2018,markevich,2018,[''],d,Thermaldonors_,None,Electron emission and capture by oxygen-related bistable thermal double donors in silicon studied with junction capacitance techniques,10.1063/1.5053805,DLTS-CrL,Thermaldonors_d_markevich2018_2018_None,Ec-1.01,Ec-0.72,,,Bistable thermal donor 0.,,CZ,phosphorus,thermal,,,,,5,,,,,,,,,,,,,,,,,,,,,,
1176,['Thermaldonors'],markevich2018_1,markevich,2018,[''],d,Thermaldonors_,None,Electron emission and capture by oxygen-related bistable thermal double donors in silicon studied with junction capacitance techniques,10.1063/1.5053805,DLTS-CrL,Thermaldonors_d_markevich2018_1_2018_None,Ec-0.91,Ec-0.47,,,Bistable thermal donor 1.,,CZ,phosphorus,thermal,,,,,5,,,,,,,,,,,,,,,,,,,,,,
321,"['N', 'Si']",mullins2018_1,mullins,2018,"['', 'v']",,N_Si_v,Ec-0.34,Thermally activated defects in float zone silicon: Effect of nitrogen on the introduction of deep level states,10.1063/1.5036718,DLTS-LCr,N_Si_v_mullins2018_1_2018_Ec-0.34,,,,,"This is in reference to a defect in FZ silicon for thermal treatments between 400-800 degrees. Comments on complex nature of defects and assignment to chemical nature. Indicates this is likley to be related to Nitrogen and Vacancies. This is as in Nitrogen lean samples the defect does not appear in DLTS, and when Nickle is introduced into the samples it takes a substitutionary  (destroying a vacancy) and leads to lower amount of defects detected by DLTS.",,FZ,phosphorus,,,7e-17,,,1-5,-9 V,,,,,1.7e-17,180 K,1 ms,,,,,,,,,,-4 V,0.02 s,,,
322,"['N', 'Si']",mullins2018_2,mullins,2018,"['', 'v']",,N_Si_v,Ev+0.22,Thermally activated defects in float zone silicon: Effect of nitrogen on the introduction of deep level states,10.1063/1.5036718,DLTS-MoLCr,N_Si_v_mullins2018_2_2018_Ev+0.22,,,,,"This is in reference to a defect in FZ silicon for thermal treatments between 400-800 degrees. Comments on complex nature of defects and assignment to chemical nature. Indicates this is likley to be related to Nitrogen and Vacancies. This is as in Nitrogen lean samples the defect does not appear in DLTS, and when Nickle is introduced into the samples it takes a substitutionary  (destroying a vacancy) and leads to lower amount of defects detected by DLTS.",,FZ,phosphorus,,,,,,1-5,-5 V,,,1.2e-14,,,100 K,1 ms,,,,,,,,,,,0.05 s,,,
323,"['N', 'Si']",mullins2018_3,mullins,2018,"['', 'v']",,N_Si_v,Ev+0.48,Thermally activated defects in float zone silicon: Effect of nitrogen on the introduction of deep level states,10.1063/1.5036718,DLTS-MoLCr,N_Si_v_mullins2018_3_2018_Ev+0.48,,,,,"This is in reference to a defect in FZ silicon for thermal treatments between 400-800 degrees. Comments on complex nature of defects and assignment to chemical nature. Indicates this is likley to be related to Nitrogen and Vacancies. This is as in Nitrogen lean samples the defect does not appear in DLTS, and when Nickle is introduced into the samples it takes a substitutionary  (destroying a vacancy) and leads to lower amount of defects detected by DLTS.",,FZ,phosphorus,,,,,,1-5,-5 V,,,3.1e-14,,2.3e-18,200 K,1 ms,,,,,,,,,,,0.05 s,,,
325,"['N', 'Si']",mullins2018_5,mullins,2018,"['', 'v']",,N_Si_v,Ev+0.71,Thermally activated defects in float zone silicon: Effect of nitrogen on the introduction of deep level states,10.1063/1.5036718,DLTS-MoLCr,N_Si_v_mullins2018_5_2018_Ev+0.71,,,,,"This is in reference to a defect in FZ silicon for thermal treatments between 400-800 degrees. Comments on complex nature of defects and assignment to chemical nature. Indicates this is likley to be related to Nitrogen and Vacancies. This is as in Nitrogen lean samples the defect does not appear in DLTS, and when Nickle is introduced into the samples it takes a substitutionary  (destroying a vacancy) and leads to lower amount of defects detected by DLTS.",,FZ,phosphorus,,,,,,1-5,-5 V,,,1e-15,,,100 K,1 ms,,,,,,,,,,,0.05 s,,,
320,"['N', 'Si']",mullins2018,mullins,2018,"['', 'v']",,N_Si_v,Ec-0.18,Thermally activated defects in float zone silicon: Effect of nitrogen on the introduction of deep level states,10.1063/1.5036718,DLTS-LCr,N_Si_v_mullins2018_2018_Ec-0.18,,,,,"This is in reference to a defect in FZ silicon for thermal treatments between 400-800 degrees. Comments on complex nature of defects and assignment to chemical nature. Indicates this is likley to be related to Nitrogen and Vacancies. This is as in Nitrogen lean samples the defect does not appear in DLTS, and when Nickle is introduced into the samples it takes a substitutionary  (destroying a vacancy) and leads to lower amount of defects detected by DLTS.",,FZ,phosphorus,,,6e-17,,,1-5,-9 V,,,,,1.2e-17,100 K,1 ms,,,,,,,,,,-4 V,0.02 s,,,
817,['S'],gwozdz2019,gwozdz,2019,['s'],dd,S_s,None,Detection of Sulfur-Related Defects in Sulfur Diffused n- and p-Type Si by DLTS,10.1002/pssa.201900303,DLTS-L,S_sdd_gwozdz2019_2019_None,Ec-0.533,,,,,,,,,,3e-15,0.028,,,,,,,,,,,,,,,,,,,,,,,,
253,['Mg'],yarykin2019,yarykin,2019,['i'],d,Mg_i,None,DLTS Investigation of the Energy Spectrum of Si:Mg Crystals,10.1134/S1063782619060290,DLTS-L,Mg_id_yarykin2019_2019_None,Ec-0.226,Ec-0.252,,,Assume T^-3 correction for the capture cross section. LArge field dependence,,FZ,phosphorus,thermal,1.6e-14,,,,0.5,,,,,,,,,,,,,,,,,,,,,,
814,['S2'],gwozdz2019,gwozdz,2019,['s'],dd,S2_s,None,Detection of Sulfur-Related Defects in Sulfur Diffused n- and p-Type Si by DLTS,10.1002/pssa.201900303,DLTS-L,S2_sdd_gwozdz2019_2019_None,Ec-0.272,,,,,,,,,,1e-15,0.029,,,,,,,,,,,,,,,,,,,,,,,,
185,"['Fe', 'Ga']",post2019,post,2019,"['i', 's']",d,Fe_iGa_s,None,Imaging Interstitial Iron Concentrations in Gallium-Doped Silicon Wafers,10.1002/pssa.201800655,LS-I,Fe_iGa_sd_post2019_2019_None,,,,,"orthorhombic,  found goot fit using the values of  Ciszek2002  for GaFe and Schmit2005 ",,MC,gallium,melt,,,,,1,,,,,,,,,,,,,,,,,,,,,,
809,['S2'],gwozdz2019,gwozdz,2019,['s'],d,S2_s,None,Detection of Sulfur-Related Defects in Sulfur Diffused n- and p-Type Si by DLTS,10.1002/pssa.201900303,DLTS-L,S2_sd_gwozdz2019_2019_None,Ec-0.154,,,,,,,,,,1e-14,0.005,,,,,,,,,,,,,,,,,,,,,,,,
7,"['B', 'O2']",vaqueiro-contreras2019,vaqueiro,2019,"['', '']",d,B_O2_,None,Identification of the mechanism responsible for the boron oxygen light induced degradation in silicon photovoltaic cells,10.1063/1.5091759,DLTS-CrMoMeL,B_O2_d_vaqueiro-contreras2019_2019_None,Ev+0.97,,,,"This is the precursor one state of the the ""BO"" defect. The chemical assignment was not measured but inferred. Negative U defect. Capture rates measured, but parameterization not provided. Capture rates depended on Doping in an unusual manner, i.e. was higher for light doping.",,Cz,boron,melt,3.9e-14,,0.005,1.99e8 * T**2 * exp(-0.97/kT),3.0,,,,,,,,,,,,,,,,,,,,,,
812,['S'],gwozdz2019,gwozdz,2019,['s'],d,S_s,None,Detection of Sulfur-Related Defects in Sulfur Diffused n- and p-Type Si by DLTS,10.1002/pssa.201900303,DLTS-L,S_sd_gwozdz2019_2019_None,Ec-0.257,,,,,,,,,,9e-18,0.002,,,,,,,,,,,,,,,,,,,,,,,,
256,['Mg'],yarykin2019,yarykin,2019,['i'],dd,Mg_i,None,DLTS Investigation of the Energy Spectrum of Si:Mg Crystals,10.1134/S1063782619060290,DLTS-L,Mg_idd_yarykin2019_2019_None,,Ec-0.112,,,Assume T^-3 correction for the capture cross section. LArge field dependence.,,FZ,phosphorus,thermal,3.9e-14,,,,0.5,,,,,,,,,,,,,,,,,,,,,,
